Repository: elphick/mass-composition

# mass-composition
Manage mass-composition math operations and visualisation.
Working in Metallurgy or Geoscience and tired of writing the same weight-averaging code in separate projects?
Mass-Composition is for you - Not only does it do the heavy lifting (alright, not-so-heavy lifting), but also offers 
automatic analyte detection and various interactive visualisations out of the box.

**Why Xarray? Why not Pandas?**

Mass-Composition is backed by Xarray.

Pandas is great for tabular data with a single index/dimension. While it can handle multi-indexes, it is not
fundamentally multi-dimensional friendly.

Xarray is designed for labelled multi-dimensional data, and it is typical for mass-composition in the geo-sciences
to be multi-dimensional. Consider a 3D block model, where rock is modelled in the ground in the x, y, z
dimensions. When structured as an Xarray dataset, the model can have many variables (each being a xarray.DataArray)
describing a particular property in that 3D space.

If your data is 1D, with sequential or timestamp indexes, don't stress, mass-composition-xarray will still work for you.

If you haven't used xarray before, you should check it out. Once you get the hang of it you will find it sweet for
regular 3D block models, particularly when leveraging the pyvista-xarray extension.

## Design Notes

1) The data provided must be a pd.DataFrame.
2) The concrete (underlying) data is xarray.
3) The dataframe index/es become xarray dimensions. Dataframe columns become xarray variables.
4) Moisture is not a concrete property - it is calculated when needed from mass_wet and mass_dry.
5) When instantiated, two of the 3 variables, mass_wet, mass_dry, moisture are used to resolve the third.
6) If all 3 mass related variables are provided the mass balance will be checked.
7) Any variable not in the mass vars, moisture var or chem vars is an extra / attribute var.
8) The underlying xarray shall be capable of standalone math operations. Accessible via a xarray accessor called 'mc'.
9) To deliver standalone math operations of the xarray, variables names are standardised: mass_wet, mass_dry, H2O,
   chemical analytes are standardised.
10) xarray attributes are used to specify column type (chemistry/composition versus extra/attribute columns).
11) xarray attributes are used to store the original column names, allowing recreation of a dataframe consistent with
    the input.

## Roadmap

- 0.1.0 - Preliminary development
- 0.2.0 - Math operations, aggregation, visualisation of a single mass_composition object
- 0.3.0 - Resampling along dimensions - e.g. depth down hole, size fractions, etc
- 0.X.0 - Feel free to submit a PR with your suggestions here...
- 1.0.0 - First stable release

File: elphick/mass_composition/demo_data/A072391_met.csv (part 1 of 10)
Sample_number,Bulk_Hole_No,From (m),To (m),Sample_Thickness (m),Lump (%), Fines (%),L/F Ratio,Dry Weight Lump (kg),Dry Weight Fines (kg),Moisture (%),Fe,SiO2,Al2O3,TiO2,MnO,CaO,P,S ,MgO,K2O,Na2O,LOI371,LOI650,LOI1000,LOITotal,Fe_Lump,SiO2_Lump,Al2O3_Lump,TiO2_Lump,MnO_Lump,CaO_Lump,P_Lump,S _Lump,MgO_Lump,K2O_Lump,Na2O_Lump,LOI371_Lump,LOI650_Lump,LOI1000_Lump,LOITotal_Lump,Fe_Head,SiO2_Head,Al2O3_Head,TiO2_Head,MnO_Head,CaO_Head,P_Head,S _Head,MgO_Head,K2O_Head,Na2O_Head,LOI371_Head,LOI650_Head,LOI1000_Head,LOITotal_Head
30125,CBS02,24.6,24.9,0.3,14.5,85.5,0.170,,,,47.66,21.23,2.74,0.092,0.47,0.12,0.039,0.044,0.27,0.08,0.05,4.97,0.92,0.43,6.32,,,,,,,,,,,,,,,0.0,-,-,-,-,-,-,-,-,-,-,-,-,-,-,-
30126,CBS02,24.9,25.3,0.4,13.5,86.5,0.156,,,,,,,,,,,,,,,,,,0.0,,,,,,,,,,,,,,,0.0,-,-,-,-,-,-,-,-,-,-,-,-,-,-,-
30127,CBS02,25.3,25.7,0.4,11.7,88.3,0.133,,,,49.04,13.64,7.56,0.299,0.64,0.1,0.059,0.036,0.24,0.04,0.03,4.16,2.23,0.41,6.8,59.65,7.69,2.4,0.081,0.24,0.05,0.028,0.022,0.12,0.03,0.03,2.63,0.77,0.38,3.78,50.29,12.94,6.95,0.27,0.59,0.09,0.06,0.03,0.23,0.04,0.03,3.98,2.06,0.41,6.45
30128,CBS02,25.7,26.0,0.3,18.7,81.3,0.230,,,,,,,,,,,,,,,,,,0.0,,,,,,,,,,,,,,,0.0,-,-,-,-,-,-,-,-,-,-,-,-,-,-,-
30129,CBS02,,,0.0,21.3,78.7,0.270,0.31,1.6,0.4,62.40,4.1,1.68,0.067,0.0,0.16,0.022,0.022,0.08,0.02,0.03,3.2,0.7,0.3,4.2,64.95,2.29,0.87,0.037,0.12,0.04,0.014,0.009,0.04,0.01,0.01,3.12,0.46,0.25,3.83,62.94,3.71,1.51,0.06,-,0.13,0.02,0.02,0.07,0.02,0.02,3.18,0.65,0.29,4.12
30130,CBS02,26.4,26.6,0.2,20.4,79.6,0.256,,1.6,0.37,64.04,3.16,1.41,0.062,0.0,0.04,0.02,0.021,0.07,0.02,0.02,2.41,0.53,0.33,3.27,,,,,,,,,,,,,,,0.0,-,-,-,-,-,-,-,-,-,-,-,-,-,-,-
30131,CBS02,26.6,26.85,0.25,22.4,77.6,0.288,0.52,1.6,0.35,64.30,3.23,1.48,0.08,0.0,0.04,0.019,0.021,0.07,0.03,0.01,2.04,0.53,0.33,2.9,66.48,1.67,0.65,0.033,0.08,0.02,0.009,0.011,0.04,0.01,0.01,1.81,0.36,0.29,2.46,64.79,2.88,1.29,0.07,-,0.04,0.02,0.02,0.06,0.02,0.01,1.99,0.49,0.32,2.80
30132,CBS02,26.85,27.1,0.25,16.6,83.4,0.199,0.41,1.65,0.23,64.91,2.9,1.28,0.082,0.0,0.04,0.017,0.022,0.06,0.03,0.01,1.8,0.47,0.33,2.6,66.78,1.34,0.47,0.024,0.07,-0.01,0.009,0.009,0.04,0.01,0.01,2.07,0.34,0.26,2.67,65.22,2.64,1.15,0.07,-,0.03,0.02,0.02,0.06,0.02,0.01,1.84,0.45,0.32,2.61
30133,CBS02,,,0.0,19.6,80.4,0.243,0.32,1.6,0.26,64.29,3.16,1.3,0.082,0.0,0.05,0.017,0.019,0.07,0.03,0.01,2.27,0.49,0.3,3.06,66.23,1.56,0.62,0.034,0.09,0.03,0.011,0.01,0.05,0.01,0.02,2.12,0.36,0.26,2.74,64.67,2.85,1.17,0.07,-,0.05,0.02,0.02,0.07,0.02,0.01,2.24,0.46,0.29,3.00
30134,CBS02,27.7,28.0,0.3,13.9,86.1,0.161,0.31,1.6,0.23,65.09,2.39,1.01,0.059,0.0,0.03,0.016,0.017,0.06,0.02,0.01,2.28,0.39,0.27,2.94,66.53,1.41,0.54,0.027,0.08,0.02,0.011,0.01,0.04,0.01,0.01,2.35,0.33,0.23,2.91,65.29,2.25,0.94,0.05,-,0.03,0.02,0.02,0.06,0.02,0.01,2.29,0.38,0.26,2.93
30135,CBS02,28.0,28.3,0.3,15.8,84.2,0.188,0.31,1.65,0.36,65.03,2.22,0.99,0.057,0.0,0.04,0.022,0.019,0.06,0.02,0.01,2.82,0.43,0.28,3.53,66.54,1.43,0.51,0.027,0.09,0.02,0.012,0.012,0.04,0.01,0.0,2.39,0.33,0.25,2.97,65.27,2.10,0.91,0.05,-,0.04,0.02,0.02,0.06,0.02,0.01,2.75,0.41,0.28,3.44
30136,CBS02,28.3,28.6,0.3,15.3,84.7,0.180,,1.6,0.23,65.41,2.11,0.92,0.048,0.0,0.03,0.019,0.017,0.06,0.02,0.01,2.44,0.39,0.27,3.1,,,,,,,,,,,,,,,0.0,-,-,-,-,-,-,-,-,-,-,-,-,-,-,-
30137,CBS02,28.6,28.95,0.35,15.9,84.1,0.189,0.41,1.65,0.4,65.87,1.69,0.75,0.04,0.0,0.03,0.016,0.017,0.05,0.01,0.01,2.3,0.34,0.27,2.91,66.79,1.36,0.62,0.034,0.07,0.03,0.01,0.014,0.04,0.01,0.01,1.74,0.38,0.3,2.42,66.02,1.64,0.73,0.04,-,0.03,0.02,0.02,0.05,0.01,0.01,2.21,0.35,0.27,2.83
30138,CBS02,28.95,29.3,0.35,16.8,83.2,0.201,0.40,1.65,0.33,65.82,2.0,0.87,0.055,0.0,0.03,0.021,0.017,0.06,0.02,0.01,2.03,0.34,0.27,2.64,66.53,1.58,0.49,0.025,0.1,0.02,0.012,0.012,0.03,0.01,0.01,2.1,0.32,0.26,2.68,65.94,1.93,0.81,0.05,-,0.03,0.02,0.02,0.05,0.02,0.01,2.04,0.34,0.27,2.65
30139,CBS02,29.3,29.6,0.3,18.5,81.5,0.227,0.40,1.6,0.32,65.90,1.93,0.84,0.049,0.0,0.04,0.021,0.015,0.05,0.02,0.01,2.05,0.33,0.25,2.63,67.13,1.17,0.38,0.021,0.08,0.02,0.011,0.006,0.03,0.01,0.01,1.63,0.25,0.22,2.1,66.13,1.79,0.75,0.04,-,0.04,0.02,0.01,0.05,0.01,0.01,1.97,0.32,0.24,2.53
30140,CBS02,29.6,29.9,0.3,19.5,80.5,0.242,0.41,1.6,0.33,65.64,1.97,0.83,0.046,0.0,0.04,0.019,0.015,0.05,0.02,0.01,2.16,0.34,0.24,2.74,66.85,1.41,0.49,0.024,0.08,0.03,0.012,0.009,0.04,0.01,0.01,1.98,0.28,0.21,2.47,65.88,1.86,0.76,0.04,-,0.04,0.02,0.01,0.05,0.01,0.01,2.12,0.33,0.23,2.69
30141,CBS02,29.9,30.3,0.4,18.6,81.4,0.228,0.41,1.6,0.32,65.41,2.21,0.99,0.056,0.0,0.03,0.021,0.015,0.06,0.02,0.01,2.25,0.37,0.26,2.88,66.82,1.49,0.45,0.025,0.09,0.02,0.012,0.004,0.04,0.01,0.01,1.94,0.26,0.23,2.43,65.67,2.08,0.89,0.05,-,0.03,0.02,0.01,0.06,0.02,0.01,2.19,0.35,0.25,2.80
30142,CBS02,30.3,30.7,0.4,14.6,85.4,0.171,0.32,1.6,1.05,65.30,2.25,0.97,0.052,0.0,0.03,0.021,0.014,0.05,0.02,0.01,2.22,0.36,0.24,2.82,65.79,1.74,0.59,0.034,0.1,0.03,0.018,0.004,0.04,0.01,0.01,2.7,0.32,0.22,3.24,65.37,2.18,0.91,0.05,-,0.03,0.02,0.01,0.05,0.02,0.01,2.29,0.35,0.24,2.88
30143,CBS02,30.7,30.85,0.15,17.3,82.7,0.209,0.42,1.6,1.08,64.06,3.0,1.61,0.077,0.0,0.03,0.028,0.013,0.05,0.02,0.02,2.45,0.58,0.24,3.27,64.35,1.76,0.71,0.037,0.13,0.04,0.031,0.005,0.04,0.01,0.01,4.36,0.45,0.19,5.0,64.11,2.79,1.45,0.07,-,0.03,0.03,0.01,0.05,0.02,0.02,2.78,0.56,0.23,3.57
30144,CBS02,30.85,31.2,0.35,17.1,82.9,0.206,0.41,1.65,1.02,64.97,2.17,1.02,0.051,0.0,0.03,0.027,0.012,0.05,0.02,0.01,2.73,0.41,0.24,3.38,65.23,1.38,0.53,0.032,0.09,0.02,0.034,0.003,0.03,0.01,0.01,4.1,0.39,0.16,4.65,65.01,2.04,0.94,0.05,-,0.03,0.03,0.01,0.05,0.01,0.01,2.96,0.41,0.23,3.60
30145,CBS02,31.2,31.5,0.3,14.7,85.3,0.173,0.30,1.7,0.95,65.65,1.96,0.87,0.047,0.0,0.03,0.026,0.012,0.04,0.01,0.01,2.49,0.36,0.22,3.07,66.09,1.32,0.44,0.027,0.06,0.02,0.028,0.002,0.03,0.01,0.0,2.94,0.3,0.16,3.4,65.71,1.87,0.81,0.04,-,0.03,0.03,0.01,0.04,0.01,0.01,2.56,0.35,0.21,3.12
30146,CBS02,31.5,31.9,0.4,10.1,89.9,0.112,0.20,1.6,1.32,66.05,2.0,0.91,0.052,0.0,0.02,0.024,0.011,0.04,0.02,0.01,1.89,0.31,0.23,2.43,65.78,1.78,0.62,0.033,0.08,0.02,0.025,0.004,0.04,0.01,0.02,2.86,0.34,0.2,3.4,66.02,1.98,0.88,0.05,-,0.02,0.02,0.01,0.04,0.02,0.01,1.99,0.31,0.23,2.53
30147,CBS02,31.9,32.15,0.25,9.3,90.7,0.102,0.22,1.65,1.0,66.18,1.95,0.87,0.049,0.0,0.02,0.02,0.012,0.05,0.01,0.01,1.72,0.3,0.25,2.27,64.79,2.16,0.86,0.036,0.11,0.02,0.023,0.009,0.06,0.01,0.01,3.55,0.36,0.28,4.19,66.05,1.97,0.87,0.05,-,0.02,0.02,0.01,0.05,0.01,0.01,1.89,0.31,0.25,2.45
30148,CBS02,32.15,32.4,0.25,9.5,90.5,0.104,0.20,1.65,0.66,66.35,2.05,0.84,0.047,0.0,0.02,0.017,0.013,0.06,0.02,0.01,1.52,0.3,0.27,2.09,65.76,1.61,0.69,0.029,0.09,0.02,0.02,0.006,0.06,0.01,0.01,3.05,0.31,0.21,3.57,66.29,2.01,0.83,0.05,-,0.02,0.02,0.01,0.06,0.02,0.01,1.66,0.30,0.26,2.23
30149,CBS02,32.4,32.65,0.25,10.1,89.9,0.112,,1.6,0.62,65.14,2.06,1.0,0.057,0.0,0.02,0.021,0.015,0.06,0.01,0.02,2.71,0.39,0.27,3.37,64.65,1.81,0.93,0.04,0.15,0.03,0.019,0.009,0.05,0.01,0.02,3.55,0.38,0.29,4.22,65.09,2.03,0.99,0.06,-,0.02,0.02,0.01,0.06,0.01,0.02,2.79,0.39,0.27,3.46
30150,CBS02,32.65,32.95,0.3,12.7,87.3,0.145,0.32,1.6,1.08,62.99,3.37,1.45,0.072,0.0,0.03,0.033,0.018,0.09,0.02,0.01,3.7,0.53,0.29,4.52,62.89,2.23,0.99,0.041,0.19,0.02,0.033,0.011,0.07,0.01,0.01,5.64,0.53,0.27,6.43,62.98,3.23,1.39,0.07,-,0.03,0.03,0.02,0.09,0.02,0.01,3.95,0.53,0.29,4.76
30151,CBS02,32.95,33.3,0.35,16.1,83.9,0.192,0.41,1.65,0.93,61.93,2.79,1.28,0.056,0.0,0.03,0.04,0.017,0.08,0.01,0.01,5.76,0.6,0.23,6.59,62.46,1.95,0.75,0.024,0.19,0.02,0.035,0.008,0.06,0.01,0.0,6.66,0.55,0.18,7.39,62.02,2.65,1.19,0.05,-,0.03,0.04,0.02,0.08,0.01,0.01,5.91,0.59,0.22,6.72
30152,CBS02,33.3,33.8,0.5,22.1,77.9,0.284,0.52,1.65,0.89,63.36,2.22,1.06,0.048,0.0,0.02,0.029,0.015,0.06,0.01,0.01,5.05,0.5,0.22,5.77,64.32,1.45,0.69,0.021,0.1,0.02,0.021,0.009,0.04,0.01,0.01,4.9,0.44,0.17,5.51,63.57,2.05,0.98,0.04,-,0.02,0.03,0.01,0.06,0.01,0.01,5.02,0.49,0.21,5.71
30153,CBS02,33.8,34.1,0.3,20.2,79.8,0.253,0.51,1.6,0.63,64.00,2.22,1.04,0.047,0.0,0.03,0.023,0.014,0.05,0.01,0.01,4.38,0.46,0.21,5.05,64.89,1.36,0.63,0.018,0.08,-0.01,0.016,0.005,0.03,0.01,0.0,4.56,0.38,0.17,5.11,64.18,2.05,0.96,0.04,-,0.02,0.02,0.01,0.05,0.01,0.01,4.42,0.44,0.20,5.06
30154,CBS02,34.1,34.5,0.4,15.6,84.4,0.184,0.32,1.6,0.53,64.75,2.31,0.93,0.044,0.0,0.02,0.022,0.012,0.05,0.02,0.01,3.27,0.37,0.22,3.86,64.2,1.75,0.69,0.023,0.12,0.01,0.018,0.005,0.04,0.01,0.01,4.73,0.41,0.19,5.33,64.66,2.22,0.89,0.04,-,0.02,0.02,0.01,0.05,0.02,0.01,3.50,0.38,0.22,4.09
30155,CBS02,34.5,34.75,0.25,25.4,74.6,0.340,0.61,1.6,0.48,63.93,3.08,0.88,0.036,0.0,0.02,0.02,0.013,0.04,0.01,0.01,3.78,0.39,0.18,4.35,64.48,2.34,0.51,0.019,0.06,0.01,0.014,0.005,0.03,0.01,0.01,4.15,0.37,0.13,4.65,64.07,2.89,0.79,0.03,-,0.02,0.02,0.01,0.04,0.01,0.01,3.87,0.38,0.17,4.43
30156,CBS02,34.75,35.0,0.25,24.7,75.3,0.328,0.62,1.6,0.61,60.65,7.02,0.88,0.038,0.0,0.02,0.021,0.012,0.05,0.01,0.01,4.37,0.43,0.16,4.96,58.57,10.29,0.57,0.019,0.07,-0.01,0.015,0.005,0.03,0.01,0.01,4.55,0.38,0.09,5.02,60.14,7.83,0.80,0.03,-,0.01,0.02,0.01,0.05,0.01,0.01,4.41,0.42,0.14,4.97
30157,CBS02,35.0,35.35,0.35,21.3,78.7,0.271,0.52,1.6,,57.27,10.43,1.76,0.095,0.13,0.04,0.028,0.011,0.06,0.05,0.02,4.28,0.68,0.17,5.13,53.21,17.33,0.69,0.03,0.08,0.02,0.018,0.006,0.03,0.01,0.01,4.92,0.43,0.11,5.46,56.40,11.90,1.53,0.08,0.12,0.04,0.03,0.01,0.05,0.04,0.02,4.42,0.63,0.16,5.20
30158,CBS02,35.35,,0.0,20.9,79.1,0.264,0.56,1.6,,59.14,7.38,1.68,0.089,0.16,0.04,0.043,0.011,0.06,0.03,0.02,4.93,0.71,0.16,5.8,56.95,11.38,0.88,0.038,0.11,0.02,0.029,0.007,0.04,0.02,0.01,5.41,0.47,0.08,5.96,58.68,8.22,1.51,0.08,0.15,0.04,0.04,0.01,0.06,0.02,0.02,5.03,0.66,0.14,5.83
30159,CBS02,,35.8,0.0,16.7,83.3,0.201,0.41,1.65,,59.40,7.07,1.86,0.106,0.17,0.04,0.043,0.011,0.06,0.03,0.01,4.55,0.72,0.12,5.39,58.59,8.6,0.95,0.036,0.12,0.03,0.033,0.009,0.04,0.01,0.01,5.35,0.54,0.14,6.03,59.26,7.33,1.71,0.09,0.16,0.04,0.04,0.01,0.06,0.02,0.01,4.68,0.69,0.12,5.50
30160,CBS02,35.8,36.05,0.25,14.5,85.5,0.170,0.32,1.6,,55.20,8.57,4.22,0.193,0.29,0.05,0.058,0.016,0.1,0.03,0.03,5.45,1.43,0.22,7.1,59.1,7.62,1.21,0.054,0.15,0.02,0.04,0.009,0.05,0.01,0.01,5.6,0.53,0.17,6.3,55.77,8.43,3.78,0.17,0.27,0.05,0.06,0.01,0.09,0.03,0.03,5.47,1.30,0.21,6.98
30161,CBS02,36.05,36.45,0.4,12.2,87.8,0.140,,5.35,,58.17,6.41,2.53,0.109,0.25,0.04,0.064,0.013,0.09,0.02,0.02,6.06,0.94,0.07,7.07,,,,,,,,,,,,,,,0.0,-,-,-,-,-,-,-,-,-,-,-,-,-,-,-
30162,CBS02,36.45,36.7,0.25,17.8,82.2,0.216,0.41,1.65,,56.96,9.82,2.1,0.094,0.18,0.03,0.056,0.011,0.06,0.02,0.02,4.97,0.79,0.16,5.92,58.19,8.04,1.06,0.042,0.17,0.02,0.057,0.009,0.06,0.01,0.02,6.39,0.56,0.18,7.13,57.18,9.50,1.92,0.08,0.18,0.03,0.06,0.01,0.06,0.02,0.02,5.22,0.75,0.16,6.14
30163,CBS02,36.7,36.85,0.15,17.3,82.7,0.209,0.41,1.66,,56.06,11.1,2.19,0.114,0.17,0.04,0.054,0.011,0.07,0.04,0.03,4.75,0.83,0.16,5.74,53.85,15.08,1.14,0.055,0.13,0.03,0.047,0.008,0.05,0.01,0.02,5.47,0.54,0.14,6.15,55.68,11.79,2.01,0.10,0.16,0.04,0.05,0.01,0.07,0.03,0.02,4.87,0.78,0.16,5.81
30173,CBS03,,,0.0,13.9,86.1,0.162,,,,,,,,,,,,,,,,,,,57.42,4.81,1.36,0.025,0.15,2.28,0.019,0.023,0.13,0.02,0.01,6.54,1.32,1.19,9.05,-,-,-,-,-,-,-,-,-,-,-,-,-,-,-
30174,CBS03,,,0.0,21.0,79.0,0.266,,,,,,,,,,,,,,,,,,,61.55,2.35,0.83,0.015,0.13,0.81,0.016,0.019,0.07,0.01,0.01,6.44,0.87,0.41,7.72,-,-,-,-,-,-,-,-,-,-,-,-,-,-,-
30175,CBS03,5.9,6.4,0.5,20.5,79.5,0.258,,,,54.87,6.29,1.76,0.05,0.14,3.0,0.028,0.034,0.16,0.03,0.03,6.74,1.3,1.74,9.78,59.11,3.66,0.88,0.023,0.12,2.34,0.021,0.019,0.09,0.01,0.01,6.05,1.07,1.27,8.39,55.74,5.75,1.58,0.04,0.14,2.86,0.03,0.03,0.15,0.03,0.03,6.60,1.25,1.64,9.50
30176,CBS03,6.4,6.9,0.5,22.2,77.8,0.286,,,,55.64,6.14,1.74,0.053,0.11,2.29,0.037,0.033,0.12,0.03,0.01,7.03,1.18,1.31,9.52,58.62,4.34,0.88,0.022,0.1,2.02,0.026,0.022,0.09,0.01,0.01,6.42,0.88,1.35,8.65,56.30,5.74,1.55,0.05,0.11,2.23,0.03,0.03,0.11,0.02,0.01,6.89,1.11,1.32,9.33
30177,CBS03,6.9,7.3,0.4,24.3,75.7,0.320,6.01,19.5,,59.40,4.68,1.65,0.056,0.15,0.59,0.04,0.026,0.11,0.03,0.03,6.16,0.9,0.3,7.36,63.62,1.86,0.66,0.02,0.1,0.23,0.028,0.012,0.06,0.01,0.01,5.16,0.56,0.13,5.85,60.42,4.00,1.41,0.05,0.14,0.50,0.04,0.02,0.10,0.03,0.02,5.92,0.82,0.26,6.99
30178,CBS03,7.3,8.0,0.7,24.6,75.4,0.326,6.10,15.95,,58.99,4.41,1.43,0.05,0.21,1.32,0.038,0.024,0.11,0.02,0.02,6.01,0.94,0.74,7.69,63.18,2.15,0.67,0.021,0.14,0.45,0.025,0.014,0.06,0.01,0.0,5.33,0.68,0.2,6.21,60.02,3.85,1.24,0.04,0.19,1.11,0.03,0.02,0.10,0.02,0.01,5.84,0.88,0.61,7.33
30179,CBS03,8.0,8.4,0.4,22.1,77.9,0.284,,15.9,,58.98,4.3,1.36,0.05,0.18,1.66,0.036,0.024,0.11,0.02,0.02,5.83,0.9,1.0,7.73,,,,,,,,,,,,,,,0.0,-,-,-,-,-,-,-,-,-,-,-,-,-,-,-
30180,CBS03,8.4,9.0,0.6,20.3,79.7,0.254,4.72,19.57,1.23,59.43,4.05,1.35,0.049,0.0,1.49,0.04,0.06,0.11,0.02,0.01,5.61,0.81,0.95,7.37,63.57,2.58,0.61,0.019,0.14,0.46,0.028,0.014,0.05,0.01,0.01,4.43,0.59,0.22,5.24,60.27,3.75,1.20,0.04,-,1.28,0.04,0.05,0.10,0.02,0.01,5.37,0.77,0.80,6.94
30181,CBS03,9.0,9.6,0.6,18.8,81.2,0.231,4.33,19.67,0.72,59.51,3.89,1.43,0.051,0.0,1.37,0.042,0.078,0.12,0.02,0.02,5.78,0.91,0.69,7.38,63.31,2.11,0.65,0.018,0.15,0.73,0.027,0.014,0.05,0.01,0.0,4.61,0.65,0.35,5.61,60.22,3.56,1.28,0.04,-,1.25,0.04,0.07,0.11,0.02,0.02,5.56,0.86,0.63,7.05
30182,CBS03,9.6,10.1,0.5,18.7,81.3,0.230,4.37,15.81,0.91,58.70,4.24,1.54,0.06,0.0,1.88,0.045,0.137,0.13,0.03,0.02,5.72,0.95,1.0,7.67,63.13,1.98,0.62,0.018,0.15,0.77,0.032,0.023,0.05,0.01,0.02,5.14,0.67,0.44,6.25,59.53,3.82,1.37,0.05,-,1.67,0.04,0.12,0.12,0.02,0.02,5.61,0.90,0.90,7.40
30183,CBS03,10.1,10.5,0.4,20.2,79.8,0.253,4.75,19.58,0.84,59.70,4.08,1.52,0.058,0.0,1.32,0.046,0.096,0.12,0.02,0.02,5.48,0.93,0.62,7.03,63.35,1.92,0.66,0.017,0.11,0.68,0.03,0.016,0.05,0.01,0.01,4.62,0.7,0.33,5.65,60.44,3.64,1.35,0.05,-,1.19,0.04,0.08,0.11,0.02,0.02,5.31,0.88,0.56,6.75
30184,CBS03,10.5,10.85,0.35,0.0,-,-,,15.9,0.98,59.07,4.86,1.73,0.085,0.0,1.01,0.05,0.066,0.15,0.03,0.03,5.58,0.93,0.49,7.0,62.99,2.41,0.89,0.028,0.11,0.47,0.035,0.015,0.06,0.02,0.02,4.86,0.65,0.3,5.81,#VALUE!,#VALUE!,#VALUE!,#VALUE!,-,#VALUE!,#VALUE!,#VALUE!,#VALUE!,#VALUE!,#VALUE!,#VALUE!,#VALUE!,#VALUE!,#VALUE!
30185,CBS03,10.85,11.4,0.55,0.0,-,-,3.75,19.53,1.36,62.54,2.85,1.23,0.049,0.0,0.22,0.053,0.031,0.11,0.02,0.03,4.76,0.59,0.17,5.52,65.39,1.37,0.54,0.019,0.07,0.17,0.037,0.01,0.06,0.01,0.02,3.73,0.46,0.12,4.31,#VALUE!,#VALUE!,#VALUE!,#VALUE!,-,#VALUE!,#VALUE!,#VALUE!,#VALUE!,#VALUE!,#VALUE!,#VALUE!,#VALUE!,#VALUE!,#VALUE!
30186,CBS03,11.4,11.9,0.5,12.1,87.9,0.138,2.62,19.61,1.47,61.98,3.14,1.41,0.058,0.0,0.16,0.052,0.032,0.13,0.02,0.04,5.14,0.6,0.16,5.9,64.69,1.46,0.65,0.02,0.08,0.06,0.037,0.009,0.06,0.01,0.02,4.28,0.42,0.1,4.8,62.31,2.94,1.32,0.05,-,0.15,0.05,0.03,0.12,0.02,0.03,5.04,0.58,0.15,5.77
30187,CBS03,11.9,12.5,0.6,10.4,89.6,0.116,,15.85,1.34,62.56,2.75,1.23,0.048,0.0,0.28,0.052,0.026,0.1,0.02,0.03,4.97,0.65,0.13,5.75,,,,,,,,,,,,,,,0.0,-,-,-,-,-,-,-,-,-,-,-,-,-,-,-
30188,CBS03,12.5,13.0,0.5,13.2,86.8,0.152,18.60,0.0,3.66,57.07,5.71,2.22,0.086,0.0,0.3,0.056,0.042,0.26,0.02,0.06,7.74,0.86,0.22,8.82,57.46,6.89,1.07,0.025,0.34,0.44,0.039,0.017,0.13,0.01,0.02,7.58,0.83,0.18,8.58,57.12,5.87,2.07,0.08,-,0.32,0.05,0.04,0.24,0.02,0.05,7.72,0.86,0.21,8.79
30189,CBS03,13.0,13.55,0.55,23.2,76.8,0.302,5.65,15.85,2.29,60.35,3.05,1.31,0.042,0.0,0.1,0.043,0.031,0.16,0.02,0.04,7.46,0.71,0.22,8.38,63.08,1.81,0.64,0.016,0.13,0.02,0.028,0.013,0.06,0.01,0.02,6.46,0.54,0.1,7.1,60.98,2.76,1.15,0.04,-,0.08,0.04,0.03,0.13,0.01,0.03,7.23,0.67,0.19,8.08
30190,CBS03,13.55,13.9,0.35,21.4,78.6,0.273,5.15,19.6,0.95,61.13,3.07,1.16,0.041,0.19,0.06,0.046,0.027,0.11,0.02,0.04,6.73,0.65,0.19,7.57,61.44,4.49,0.62,0.017,0.12,0.06,0.033,0.013,0.06,0.01,0.02,6.12,0.57,0.09,6.78,61.20,3.37,1.04,0.04,0.17,0.06,0.04,0.02,0.10,0.01,0.03,6.60,0.63,0.17,7.40
30191,CBS03,13.9,14.3,0.4,16.0,84.0,0.191,3.51,19.58,0.84,61.83,2.86,1.01,0.034,0.17,0.05,0.045,0.025,0.11,0.01,0.03,6.24,0.6,0.2,7.04,62.55,3.81,0.47,0.014,0.09,0.04,0.031,0.011,0.06,0.01,0.02,5.31,0.52,0.12,5.95,61.94,3.01,0.92,0.03,0.16,0.05,0.04,0.02,0.10,0.01,0.03,6.09,0.58,0.19,6.86
30192,CBS03,14.3,14.95,0.65,16.8,83.2,0.203,,,,59.44,3.37,1.55,0.051,0.49,0.07,0.054,0.033,0.18,0.02,0.07,7.96,0.69,0.25,8.9,62.03,2.04,0.81,0.017,0.21,0.03,0.041,0.015,0.08,0.01,0.02,7.07,0.61,0.12,7.8,59.88,3.15,1.43,0.05,0.44,0.06,0.05,0.03,0.16,0.01,0.06,7.81,0.68,0.23,8.71
30193,CBS03,14.95,15.5,0.55,13.0,87.0,0.150,,,,55.13,5.8,3.51,0.149,0.68,0.13,0.069,0.043,0.26,0.03,0.07,8.53,1.1,0.36,9.99,60.88,2.69,1.29,0.035,0.31,0.06,0.047,0.018,0.11,0.01,0.03,7.44,0.69,0.15,8.28,55.88,5.40,3.22,0.13,0.63,0.12,0.07,0.04,0.24,0.03,0.06,8.39,1.05,0.33,9.77
30194,CBS03,15.5,16.0,0.5,10.0,90.0,0.111,,,,54.78,5.75,3.21,0.126,0.9,0.1,0.066,0.046,0.29,0.03,0.08,9.16,1.02,0.34,10.52,63.09,1.84,0.79,0.022,0.22,0.11,0.04,0.012,0.07,0.01,0.02,6.06,0.59,0.13,6.78,55.61,5.36,2.97,0.12,0.83,0.10,0.06,0.04,0.27,0.03,0.08,8.85,0.98,0.32,10.15
30195,CBS03,16.0,16.5,0.5,16.3,83.7,0.195,,,,59.63,3.47,1.72,0.072,0.3,0.07,0.059,0.031,0.14,0.02,0.05,7.79,0.73,0.25,8.77,,,,,,,,,,,,,,,0.0,-,-,-,-,-,-,-,-,-,-,-,-,-,-,-
30196,CBS03,16.5,17.1,0.6,17.9,82.1,0.218,,,,60.27,2.74,1.52,0.059,0.24,0.07,0.06,0.028,0.11,0.01,0.05,7.55,0.69,0.23,8.47,63.76,1.25,0.56,0.016,0.1,0.02,0.037,0.01,0.04,0.0,0.02,6.33,0.5,0.18,7.01,60.89,2.47,1.35,0.05,0.21,0.06,0.06,0.02,0.10,0.01,0.04,7.33,0.66,0.22,8.21
30197,CBS03,17.1,17.6,0.5,13.4,86.6,0.155,,,,60.28,3.19,1.58,0.065,0.24,0.12,0.066,0.029,0.12,0.01,0.05,7.41,0.71,0.22,8.34,,,,,,,,,,,,,,,0.0,-,-,-,-,-,-,-,-,-,-,-,-,-,-,-
30198,CBS03,17.6,18.15,0.55,13.0,87.0,0.150,,,,59.40,3.41,1.83,0.086,0.33,0.07,0.082,0.032,0.13,0.01,0.05,7.88,0.76,0.24,8.88,62.17,2.68,0.72,0.018,0.1,0.02,0.047,0.011,0.04,0.01,0.02,6.45,0.53,0.22,7.2,59.76,3.32,1.69,0.08,0.30,0.06,0.08,0.03,0.12,0.01,0.05,7.69,0.73,0.24,8.66
30199,CBS03,18.15,18.7,0.55,12.5,87.5,0.143,,,,60.54,2.93,1.62,0.072,0.23,0.07,0.078,0.025,0.12,0.01,0.05,7.37,0.68,0.23,8.28,63.77,1.58,0.53,0.013,0.08,0.04,0.045,0.008,0.05,0.0,0.01,5.91,0.48,0.18,6.57,60.94,2.76,1.48,0.06,0.21,0.07,0.07,0.02,0.11,0.01,0.05,7.19,0.66,0.22,8.07
30200,CBS03,18.7,19.1,0.4,15.2,84.8,0.179,,,,60.24,2.76,1.68,0.07,0.18,0.07,0.085,0.029,0.12,0.01,0.05,7.62,0.74,0.25,8.61,,,,,,,,,,,,,,,0.0,-,-,-,-,-,-,-,-,-,-,-,-,-,-,-
30201,CBS03,19.1,19.7,0.6,13.7,86.3,0.159,,,,60.36,2.73,1.59,0.065,0.14,0.07,0.084,0.026,0.1,0.01,0.05,7.53,0.67,0.21,8.41,,,,,,,,,,,,,,,0.0,-,-,-,-,-,-,-,-,-,-,-,-,-,-,-
30202,CBS03,19.7,20.2,0.5,16.4,83.6,0.196,,,,58.36,5.21,2.24,0.087,0.12,0.06,0.086,0.023,0.1,0.03,0.05,7.3,0.86,0.21,8.37,,,,,,,,,,,,,,,0.0,-,-,-,-,-,-,-,-,-,-,-,-,-,-,-
30203,CBS03,20.2,20.6,0.4,15.0,85.0,0.177,,,,,,,,,,,,,,,,,,0.0,,,,,,,,,,,,,,,0.0,-,-,-,-,-,-,-,-,-,-,-,-,-,-,-
30218,CBS04,6.5,7.0,0.5,15.6,84.4,0.185,,,,,,,,,,,,,,,,,,0.0,55.7,9.46,2.33,0.082,0.18,0.06,0.027,0.023,0.05,0.01,0.02,6.76,0.92,0.26,7.94,-,-,-,-,-,-,-,-,-,-,-,-,-,-,-
30219,CBS04,7.0,7.5,0.5,19.6,80.4,0.243,,,,59.19,5.06,1.98,0.074,0.13,0.11,0.03,0.021,0.05,0.03,0.02,6.92,0.86,0.25,8.03,60.65,4.04,1.03,0.03,0.09,0.03,0.022,0.013,0.03,0.01,0.01,7.02,0.66,0.15,7.83,59.48,4.86,1.79,0.07,0.12,0.09,0.03,0.02,0.05,0.03,0.01,6.94,0.82,0.23,7.99
30220,CBS04,7.5,7.8,0.3,22.3,77.7,0.287,5.31,15.8,0.97,59.73,4.32,1.61,0.052,0.09,0.07,0.028,0.02,0.05,0.02,0.0,6.83,0.84,0.26,7.93,61.8,3.13,0.82,0.024,0.07,0.02,0.02,0.009,0.02,0.0,0.0,6.85,0.62,0.16,7.63,60.19,4.05,1.43,0.05,0.09,0.06,0.03,0.02,0.04,0.01,-,6.83,0.79,0.24,7.86
30221,CBS04,7.8,8.2,0.4,18.9,81.1,0.233,4.33,15.95,1.09,60.15,3.64,1.77,0.061,0.09,0.07,0.03,0.021,0.06,0.02,0.0,7.04,0.81,0.25,8.1,62.18,2.16,0.93,0.029,0.08,0.02,0.021,0.011,0.02,0.0,0.0,7.12,0.65,0.14,7.91,60.53,3.36,1.61,0.05,0.09,0.06,0.03,0.02,0.05,0.01,-,7.06,0.78,0.23,8.06
30222,CBS04,8.2,9.0,0.8,17.4,82.6,0.210,3.90,15.8,1.3,60.59,2.85,1.63,0.057,0.08,0.12,0.041,0.019,0.06,0.01,0.0,7.2,0.83,0.23,8.26,61.96,2.47,0.9,0.03,0.06,0.03,0.032,0.011,0.02,0.01,0.01,7.06,0.61,0.11,7.78,60.83,2.78,1.50,0.05,0.08,0.10,0.04,0.02,0.05,0.01,0.00,7.18,0.79,0.21,8.18
30223,CBS04,9.0,9.2,0.2,24.5,75.5,0.324,6.03,15.8,1.25,60.14,3.05,1.57,0.05,0.1,0.16,0.047,0.016,0.08,0.01,0.0,7.45,0.85,0.21,8.51,61.94,2.49,0.8,0.023,0.05,0.03,0.032,0.008,0.02,0.0,0.0,7.11,0.62,0.08,7.81,60.58,2.91,1.38,0.04,0.09,0.13,0.04,0.01,0.07,0.01,-,7.37,0.79,0.18,8.34
30224,CBS04,9.2,9.5,0.3,21.2,78.8,0.270,5.01,15.05,1.05,60.79,3.26,1.31,0.04,0.09,0.13,0.035,0.012,0.06,0.01,0.0,7.09,0.77,0.16,8.02,61.71,3.32,0.7,0.02,0.05,0.03,0.026,0.006,0.02,0.0,0.01,7.03,0.58,0.08,7.69,60.99,3.27,1.18,0.04,0.08,0.11,0.03,0.01,0.05,0.01,0.00,7.08,0.73,0.14,7.95
30225,CBS04,9.5,9.9,0.4,17.4,82.6,0.211,3.94,15.82,0.62,59.74,4.53,1.34,0.045,0.11,0.16,0.034,0.012,0.07,0.01,0.0,7.14,0.79,0.18,8.11,60.1,5.21,0.72,0.022,0.06,0.02,0.025,0.006,0.03,0.01,0.01,6.93,0.58,0.11,7.62,59.80,4.65,1.23,0.04,0.10,0.14,0.03,0.01,0.06,0.01,-,7.10,0.75,0.17,8.02
30226,CBS04,9.9,10.5,0.6,20.3,79.7,0.255,4.76,15.15,0.58,60.30,4.42,1.19,0.037,0.09,0.17,0.035,0.008,0.05,0.01,0.0,6.77,0.83,0.18,7.78,60.45,5.46,0.61,0.018,0.05,0.02,0.025,0.005,0.02,0.0,0.01,6.45,0.54,0.09,7.08,60.33,4.63,1.07,0.03,0.08,0.14,0.03,0.01,0.04,0.01,-,6.71,0.77,0.16,7.64
30227,CBS04,10.5,11.0,0.5,17.0,83.0,0.204,3.85,15.89,0.66,60.48,3.39,1.36,0.05,0.09,0.09,0.037,0.012,0.06,0.01,0.0,7.14,0.73,0.17,8.04,61.64,3.34,0.74,0.021,0.06,0.02,0.029,0.008,0.03,0.0,0.0,6.91,0.57,0.1,7.58,60.68,3.38,1.25,0.05,0.08,0.08,0.04,0.01,0.05,0.01,0.00,7.10,0.70,0.16,7.96
30228,CBS04,11.0,11.5,0.5,21.7,78.3,0.278,5.20,15.8,0.73,59.86,3.91,1.46,0.053,0.16,0.06,0.039,0.013,0.11,0.01,0.0,7.57,0.76,0.17,8.5,61.34,3.18,0.76,0.022,0.08,0.02,0.03,0.007,0.05,0.01,0.01,7.41,0.58,0.1,8.09,60.18,3.75,1.31,0.05,0.14,0.05,0.04,0.01,0.10,0.01,-,7.54,0.72,0.15,8.41
30229,CBS04,11.5,11.8,0.3,19.9,80.1,0.249,4.66,15.8,0.7,60.24,3.1,1.47,0.053,0.13,0.05,0.038,0.012,0.11,0.01,0.0,7.76,0.76,0.16,8.68,62.05,2.05,0.65,0.017,0.07,0.02,0.027,0.004,0.03,0.0,0.0,7.62,0.6,0.08,8.3,60.60,2.89,1.31,0.05,0.12,0.04,0.04,0.01,0.09,0.01,-,7.73,0.73,0.14,8.60
30230,CBS04,11.8,12.0,0.2,19.3,80.7,0.238,4.45,15.8,0.77,59.74,3.79,1.62,0.07,0.22,0.08,0.043,0.012,0.2,0.02,0.0,7.47,0.76,0.16,8.39,62.2,2.21,0.73,0.022,0.08,0.02,0.033,0.007,0.04,0.0,0.01,7.36,0.55,0.12,8.03,60.21,3.49,1.45,0.06,0.19,0.07,0.04,0.01,0.17,0.01,0.00,7.45,0.72,0.15,8.32
30231,CBS04,12.0,12.7,0.7,19.7,80.3,0.245,4.63,15.8,0.62,61.08,2.54,1.41,0.056,0.12,0.05,0.049,0.012,0.11,0.01,0.01,7.34,0.73,0.18,8.25,62.77,1.55,0.61,0.018,0.06,0.01,0.035,0.005,0.03,0.0,0.0,7.06,0.51,0.11,7.68,61.41,2.34,1.25,0.05,0.11,0.04,0.05,0.01,0.09,0.01,0.01,7.28,0.69,0.17,8.14
30232,CBS04,12.7,13.0,0.3,20.9,79.1,0.265,4.93,15.85,0.69,59.75,3.14,1.92,0.061,0.14,0.17,0.043,0.014,0.12,0.01,0.0,7.52,0.92,0.15,8.59,61.92,1.8,0.92,0.025,0.09,0.06,0.033,0.014,0.04,0.0,0.0,7.38,0.48,0.3,8.16,60.20,2.86,1.71,0.05,0.13,0.15,0.04,0.01,0.10,0.01,-,7.49,0.83,0.18,8.50
30233,CBS04,13.0,13.2,0.2,0.0,-,-,1.92,15.9,0.7,61.14,2.66,1.25,0.041,0.2,0.06,0.037,0.013,0.11,0.01,0.0,6.89,0.7,0.17,7.76,62.39,2.36,0.65,0.019,0.1,0.05,0.028,0.009,0.04,0.0,0.01,6.55,0.5,0.16,7.21,#VALUE!,#VALUE!,#VALUE!,#VALUE!,#VALUE!,#VALUE!,#VALUE!,#VALUE!,#VALUE!,#VALUE!,#VALUE!,#VALUE!,#VALUE!,#VALUE!,#VALUE!
30234,CBS04,13.2,13.9,0.7,18.0,82.0,0.219,4.12,15.89,0.49,60.66,2.85,1.3,0.045,0.24,0.04,0.038,0.014,0.1,0.01,0.01,7.31,0.74,0.2,8.25,61.87,2.55,0.68,0.019,0.23,0.02,0.03,0.018,0.04,0.01,0.01,7.14,0.63,0.2,7.97,60.88,2.80,1.19,0.04,0.24,0.04,0.04,0.01,0.09,0.01,0.01,7.28,0.72,0.20,8.20
30235,CBS04,13.9,14.4,0.5,0.0,-,-,,15.85,1.12,61.17,2.15,1.33,0.04,0.13,0.06,0.036,0.014,0.07,0.01,0.0,7.63,0.75,0.2,8.58,,,,,,,,,,,,,,,0.0,-,-,-,-,-,-,-,-,-,-,-,-,-,-,-
30236,CBS04,14.4,15.0,0.6,21.3,78.7,0.270,5.08,15.8,0.62,60.50,2.4,1.75,0.044,0.11,0.05,0.04,0.015,0.08,0.01,0.0,7.75,0.81,0.18,8.74,61.48,1.57,0.99,0.02,0.09,0.02,0.036,0.008,0.04,0.0,0.0,8.09,0.68,0.16,8.93,60.70,2.22,1.58,0.04,0.11,0.04,0.04,0.01,0.07,0.01,0.00,7.82,0.78,0.18,8.78
30237,CBS04,15.0,15.4,0.4,20.4,79.6,0.256,4.86,15.8,0.62,60.19,2.55,1.69,0.05,0.1,0.05,0.039,0.013,0.08,0.01,0.01,8.04,0.79,0.18,9.01,61.81,1.61,0.88,0.022,0.07,0.02,0.031,0.009,0.04,0.0,0.01,8.29,0.69,0.18,9.16,60.52,2.36,1.52,0.04,0.09,0.04,0.04,0.01,0.07,0.01,0.01,8.09,0.77,0.18,9.04
30238,CBS04,15.4,15.9,0.5,16.4,83.6,0.197,,,,57.00,4.19,2.87,0.071,0.72,0.08,0.029,0.015,0.21,0.03,0.02,8.97,0.95,0.23,10.15,59.39,2.31,2.02,0.04,0.4,0.04,0.029,0.013,0.09,0.01,0.01,9.07,0.79,0.17,10.03,57.39,3.88,2.73,0.07,0.67,0.07,0.03,0.01,0.19,0.03,0.02,8.99,0.92,0.22,10.13
30239,CBS04,15.9,16.5,0.6,23.9,76.1,0.315,,,,59.32,3.19,2.21,0.043,0.31,0.08,0.035,0.017,0.15,0.02,0.01,7.6,0.86,0.23,8.69,61.78,1.96,1.24,0.021,0.11,0.04,0.034,0.011,0.06,0.01,0.01,7.07,0.71,0.2,7.98,59.91,2.90,1.98,0.04,0.26,0.07,0.03,0.02,0.13,0.01,0.01,7.47,0.82,0.22,8.52
30240,CBS04,16.5,17.0,0.5,17.9,82.1,0.218,,,,60.49,2.79,1.73,0.049,0.17,0.06,0.041,0.013,0.07,0.02,0.01,7.5,0.78,0.19,8.47,61.73,1.91,0.96,0.018,0.15,0.03,0.037,0.008,0.05,0.01,0.01,7.47,0.68,0.15,8.3,60.71,2.63,1.59,0.04,0.17,0.05,0.04,0.01,0.07,0.01,0.01,7.49,0.76,0.18,8.44
30241,CBS04,17.0,17.5,0.5,19.3,80.7,0.240,,,,61.12,2.51,1.44,0.032,0.13,0.05,0.036,0.016,0.06,0.01,0.01,7.17,0.71,0.18,8.06,63.01,1.54,0.67,0.015,0.09,0.02,0.028,0.01,0.03,0.01,0.01,6.55,0.57,0.13,7.25,61.49,2.32,1.29,0.03,0.12,0.04,0.03,0.01,0.05,0.01,0.01,7.05,0.68,0.17,7.90
30242,CBS04,17.5,18.1,0.6,18.2,81.8,0.223,,,,58.98,3.61,2.18,0.051,0.29,0.07,0.05,0.015,0.11,0.02,0.01,8.07,0.89,0.2,9.16,61.12,2.26,1.18,0.027,0.16,0.03,0.044,0.011,0.06,0.01,0.01,7.71,0.7,0.14,8.55,59.37,3.36,2.00,0.05,0.27,0.06,0.05,0.01,0.10,0.01,0.01,8.00,0.86,0.19,9.05
30243,CBS04,18.1,18.6,0.5,16.7,83.3,0.201,,,,,,,,,,,,,,,,,,0.0,59.18,4.31,1.08,0.021,0.19,0.04,0.048,0.012,0.06,0.0,0.01,8.52,0.74,0.16,9.42,-,-,-,-,-,-,-,-,-,-,-,-,-,-,-
30244,CBS04,18.6,19.1,0.5,11.9,88.1,0.136,,,,,,,,,,,,,,,,,,0.0,59.75,3.14,1.14,0.029,0.3,0.03,0.039,0.008,0.07,0.0,0.01,8.55,0.76,0.21,9.52,-,-,-,-,-,-,-,-,-,-,-,-,-,-,-
30245,CBS04,19.1,19.6,0.5,15.8,84.2,0.187,,,,,,,,,,,,,,,,,,0.0,60.46,2.67,1.12,0.025,0.13,0.05,0.04,0.015,0.06,0.0,0.01,8.27,0.75,0.15,9.17,-,-,-,-,-,-,-,-,-,-,-,-,-,-,-
30246,CBS04,19.6,20.1,0.5,0.0,-,-,,,,,,,,,,,,,,,,,,0.0,61.14,2.34,0.96,0.018,0.09,0.03,0.034,0.008,0.05,0.0,0.01,7.9,0.61,0.26,8.77,-,-,-,-,-,-,-,-,-,-,-,-,-,-,-
30247,CBS04,20.1,20.5,0.4,20.0,80.0,0.251,,,,,,,,,,,,,,,,,,0.0,60.94,2.04,0.91,0.019,0.07,0.03,0.034,0.008,0.06,0.01,0.0,8.76,0.75,0.15,9.66,-,-,-,-,-,-,-,-,-,-,-,-,-,-,-
30248,CBS04,,,0.0,19.4,80.6,0.240,,,,,,,,,,,,,,,,,,0.0,60.4,2.29,1.13,0.017,0.08,0.03,0.038,0.012,0.05,0.0,0.0,9.01,0.83,0.11,9.95,-,-,-,-,-,-,-,-,-,-,-,-,-,-,-
30249,CBS04,21.1,21.5,0.4,0.0,-,-,,,,,,,,,,,,,,,,,,0.0,59.47,3.06,1.26,0.026,0.1,0.03,0.05,0.017,0.06,0.0,0.01,9.42,0.83,0.14,10.38,-,-,-,-,-,-,-,-,-,-,-,-,-,-,-
30250,CBS04,21.5,22.2,0.7,0.0,-,-,,,,,,,,,,,,,,,,,,0.0,,,,,,,,,,,,,,,0.0,-,-,-,-,-,-,-,-,-,-,-,-,-,-,-
30251,CBS04,22.2,22.8,0.6,23.1,76.9,0.301,,,,,,,,,,,,,,,,,,0.0,,,,,,,,,,,,,,,0.0,-,-,-,-,-,-,-,-,-,-,-,-,-,-,-
30252,CBS04,22.8,23.4,0.6,18.1,81.9,0.221,,,,,,,,,,,,,,,,,,0.0,,,,,,,,,,,,,,,0.0,-,-,-,-,-,-,-,-,-,-,-,-,-,-,-
30253,CBS04,23.4,23.9,0.5,23.8,76.2,0.312,,,,,,,,,,,,,,,,,,0.0,,,,,,,,,,,,,,,0.0,-,-,-,-,-,-,-,-,-,-,-,-,-,-,-
30317,CBS05,28.3,28.5,0.2,19.9,80.1,0.248,,,,,,,,,,,,,,,,,,0.0,58.75,5.27,1.52,0.042,0.19,0.02,0.04,0.015,0.09,0.01,0.01,7.52,0.79,0.16,8.47,-,-,-,-,-,-,-,-,-,-,-,-,-,-,-
30318,CBS05,28.5,29.0,0.5,18.6,81.4,0.228,,,,,,,,,,,,,,,,,,0.0,,,,,,,,,,,,,,,0.0,-,-,-,-,-,-,-,-,-,-,-,-,-,-,-
30319,CBS05,29.0,29.5,0.5,21.2,78.8,0.269,,,,56.13,5.74,3.91,0.151,0.24,0.03,0.038,0.019,0.11,0.05,0.02,7.71,1.42,0.27,9.4,61.67,2.35,0.76,0.021,0.13,-0.01,0.028,0.007,0.02,0.01,0.01,7.5,0.66,0.1,8.26,57.30,5.02,3.24,0.12,0.22,0.02,0.04,0.02,0.09,0.04,0.02,7.67,1.26,0.23,9.16
30320,CBS05,29.5,30.0,0.5,23.8,76.2,0.313,,,,58.32,4.24,2.76,0.094,0.18,0.02,0.032,0.017,0.08,0.05,0.01,7.78,1.14,0.22,9.14,62.75,1.59,0.54,0.015,0.14,-0.01,0.022,0.007,0.01,0.01,0.01,7.11,0.58,0.09,7.78,59.38,3.61,2.23,0.08,0.17,0.01,0.03,0.01,0.06,0.04,0.01,7.62,1.01,0.19,8.82
30321,CBS05,30.0,30.3,0.3,22.6,77.4,0.293,,,,58.88,3.71,2.3,0.079,0.16,0.02,0.037,0.023,0.07,0.04,0.01,8.12,1.02,0.22,9.36,62.28,1.89,0.61,0.015,0.13,-0.01,0.027,0.009,0.02,0.01,0.0,7.31,0.63,0.14,8.07,59.65,3.30,1.92,0.06,0.15,0.01,0.03,0.02,0.06,0.03,0.01,7.94,0.93,0.20,9.07
30322,CBS05,30.3,30.5,0.2,21.2,78.8,0.269,,,,59.44,3.39,2.13,0.076,0.12,0.02,0.037,0.017,0.07,0.03,0.01,8.03,0.98,0.2,9.21,62.42,1.9,0.56,0.019,0.09,0.0,0.028,0.009,0.01,0.01,0.01,7.16,0.62,0.12,7.9,60.07,3.07,1.80,0.06,0.11,-,0.04,0.02,0.06,0.03,0.01,7.85,0.90,0.18,8.93
30323,CBS05,30.5,31.2,0.7,0.0,-,-,,,,59.50,3.4,2.28,0.083,0.12,0.02,0.037,0.016,0.07,0.04,0.01,7.64,0.98,0.18,8.8,,,,,,,,,,,,,,,0.0,-,-,-,-,-,-,-,-,-,-,-,-,-,-,-
30324,CBS05,31.2,31.7,0.5,21.4,78.6,0.272,,,,60.13,3.07,1.98,0.069,0.13,0.02,0.033,0.015,0.07,0.03,0.01,7.55,0.93,0.16,8.64,63.45,1.26,0.5,0.019,0.1,0.0,0.025,0.012,0.0,0.01,0.0,6.72,0.57,0.1,7.39,60.84,2.68,1.66,0.06,0.12,-,0.03,0.01,-,0.03,0.01,7.37,0.85,0.15,8.37
30325,CBS05,31.7,32.2,0.5,22.9,77.1,0.298,,,,60.16,2.93,1.91,0.074,0.14,0.02,0.035,0.016,0.06,0.03,0.01,7.9,0.91,0.15,8.96,62.73,1.33,0.48,0.018,0.1,0.0,0.025,0.009,0.01,0.01,0.0,7.34,0.61,0.12,8.07,60.75,2.56,1.58,0.06,0.13,-,0.03,0.01,0.05,0.03,-,7.77,0.84,0.14,8.76
30326,CBS05,32.2,32.8,0.6,25.7,74.3,0.346,,,,60.92,2.3,1.42,0.051,0.14,0.0,0.035,0.016,0.05,0.02,0.01,7.89,0.79,0.12,8.8,62.79,1.38,0.52,0.017,0.11,0.01,0.026,0.012,0.02,0.0,0.0,7.0,0.58,0.11,7.69,61.40,2.06,1.19,0.04,0.13,-,0.03,0.01,0.04,0.02,0.01,7.66,0.74,0.12,8.51
30327,CBS05,,,0.0,21.5,78.5,0.275,,,,61.34,2.41,1.33,0.052,0.14,0.02,0.037,0.017,0.03,0.02,0.0,7.39,0.72,0.18,8.29,62.49,2.12,0.6,0.018,0.11,0.0,0.028,0.008,0.04,0.01,0.0,7.03,0.51,0.13,7.67,61.59,2.35,1.17,0.04,0.13,-,0.03,0.02,0.03,0.02,0.00,7.31,0.67,0.17,8.16
30328,CBS05,32.8,33.2,0.4,28.3,71.7,0.394,,,,59.21,3.71,2.34,0.093,0.16,0.02,0.038,0.021,0.08,0.04,0.01,7.74,0.96,0.16,8.86,63.4,1.33,0.52,0.021,0.08,0.0,0.025,0.012,0.0,0.01,0.0,6.71,0.53,0.18,7.42,60.39,3.04,1.83,0.07,0.14,-,0.03,0.02,-,0.03,0.01,7.45,0.84,0.17,8.45
30329,CBS05,33.2,33.5,0.3,28.3,71.7,0.395,,,,59.34,3.13,1.97,0.073,0.17,0.03,0.046,0.03,0.05,0.03,0.0,8.1,0.9,0.2,9.2,62.36,2.21,0.54,0.019,0.1,0.0,0.029,0.011,0.0,0.01,0.01,7.02,0.6,0.12,7.74,60.20,2.87,1.56,0.06,0.15,-,0.04,0.02,-,0.02,0.01,7.79,0.81,0.18,8.79
30330,CBS05,33.5,33.9,0.4,24.3,75.7,0.320,,,,59.55,2.95,2.1,0.07,0.14,0.02,0.044,0.032,0.07,0.03,0.03,8.17,0.86,0.17,9.2,62.38,1.9,0.66,0.019,0.1,0.0,0.031,0.012,0.01,0.01,0.0,7.13,0.62,0.13,7.88,60.24,2.70,1.75,0.06,0.13,-,0.04,0.03,0.06,0.02,0.02,7.92,0.80,0.16,8.88
30331,CBS05,33.9,34.3,0.4,24.3,75.7,0.320,,,,60.91,2.45,1.79,0.067,0.14,0.01,0.051,0.026,0.06,0.02,0.01,7.53,0.76,0.17,8.46,62.85,1.36,0.56,0.016,0.11,0.0,0.032,0.014,0.0,0.01,0.0,6.97,0.61,0.12,7.7,61.38,2.19,1.49,0.05,0.13,-,0.05,0.02,-,0.02,-,7.39,0.72,0.16,8.28
30332,CBS05,34.3,34.7,0.4,23.4,76.6,0.305,,,,60.91,2.45,1.79,0.067,0.14,0.01,0.051,0.026,0.06,0.02,0.01,7.53,0.76,0.17,8.46,62.96,1.55,0.6,0.018,0.12,0.01,0.035,0.019,0.03,0.01,0.02,6.44,0.56,0.12,7.12,61.39,2.24,1.51,0.06,0.14,0.01,0.05,0.02,0.05,0.02,0.01,7.28,0.71,0.16,8.15
30333/30334,CBS05,34.7,35.2,0.5,18.7,81.3,0.230,,,,60.48,2.98,2.2,0.072,0.13,0.01,0.059,0.025,0.06,0.02,0.02,6.93,0.84,0.19,7.96,61.86,1.78,0.95,0.023,0.15,0.02,0.039,0.013,0.02,0.01,0.01,7.44,0.7,0.16,8.3,60.74,2.76,1.97,0.06,0.13,0.01,0.06,0.02,0.05,0.01,0.02,7.03,0.81,0.18,8.02
30335,CBS05,,,0.0,15.1,84.9,0.178,,,,60.46,2.98,2.05,0.058,0.15,0.02,0.06,0.027,0.05,0.01,0.01,6.88,0.8,0.19,7.86,62.18,2.49,1.18,0.029,0.13,0.0,0.048,0.021,0.02,0.01,0.0,6.38,0.64,0.15,7.17,60.72,2.91,1.91,0.05,0.15,-,0.06,0.03,0.05,0.01,-,6.80,0.77,0.18,7.76
30336,CBS05,35.7,36.2,0.5,15.3,84.7,0.180,,,,61.09,2.66,1.76,0.049,0.14,0.0,0.063,0.024,0.06,0.01,0.01,6.96,0.7,0.19,7.85,62.93,1.75,0.86,0.019,0.13,0.0,0.049,0.013,0.02,0.01,0.0,6.49,0.58,0.14,7.21,61.37,2.52,1.62,0.04,0.14,-,0.06,0.02,0.05,0.01,0.01,6.89,0.68,0.18,7.75
30337,CBS05,36.2,36.4,0.2,17.6,82.4,0.213,,,,61.79,2.26,1.56,0.054,0.14,0.0,0.071,0.019,0.04,0.01,0.01,6.72,0.63,0.15,7.5,63.21,1.68,0.73,0.019,0.11,0.0,0.046,0.012,0.0,0.01,0.0,6.13,0.54,0.12,6.79,62.04,2.16,1.41,0.05,0.13,-,0.07,0.02,-,0.01,0.01,6.62,0.61,0.14,7.38
30338,CBS05,36.4,36.8,0.4,0.0,-,-,,,,61.47,2.25,1.61,0.06,0.13,0.0,0.072,0.02,0.04,0.01,0.01,6.91,0.68,0.22,7.81,,,,,,,,,,,,,,,0.0,-,-,-,-,-,-,-,-,-,-,-,-,-,-,-
30339,CBS05,,,0.0,18.0,82.0,0.219,,,,60.91,2.56,1.69,0.055,0.12,0.02,0.067,0.02,0.05,0.02,0.01,7.38,0.73,0.22,8.33,62.97,1.66,0.64,0.018,0.09,0.0,0.044,0.01,0.0,0.01,0.01,6.81,0.57,0.12,7.5,61.28,2.40,1.50,0.05,0.11,-,0.06,0.02,-,0.02,0.01,7.28,0.70,0.20,8.18
30340,CBS05,37.1,37.3,0.2,21.1,78.9,0.267,,,,60.21,3.13,1.99,0.073,0.14,0.02,0.066,0.022,0.05,0.02,0.02,7.39,0.79,0.23,8.41,,,,,,,,,,,,,,,0.0,-,-,-,-,-,-,-,-,-,-,-,-,-,-,-
30341,CBS05,37.3,37.5,0.2,12.9,87.1,0.147,,,,57.71,4.83,3.06,0.097,0.24,0.02,0.067,0.038,0.06,0.02,0.02,7.74,1.12,0.25,9.11,,,,,,,,,,,,,,,0.0,-,-,-,-,-,-,-,-,-,-,-,-,-,-,-
30342,CBS05,37.5,37.9,0.4,15.5,84.5,0.184,,,,58.59,3.81,2.4,0.073,0.28,0.02,0.068,0.039,0.06,0.02,0.02,8.17,0.96,0.23,9.35,60.86,2.81,0.69,0.016,0.16,0.0,0.045,0.012,0.0,0.01,0.01,8.06,0.63,0.14,8.83,58.94,3.65,2.13,0.06,0.26,-,0.06,0.03,-,0.02,0.01,8.15,0.90,0.21,9.27
30343,CBS05,37.9,38.0,0.1,16.7,83.3,0.200,,,,59.24,3.49,2.16,0.06,0.24,0.02,0.07,0.029,0.06,0.02,0.01,8.04,0.88,0.21,9.13,,,,,,,,,,,,,,,0.0,-,-,-,-,-,-,-,-,-,-,-,-,-,-,-
30344,CBS05,38.0,38.3,0.3,20.3,79.7,0.255,,,,59.57,3.3,1.96,0.062,0.29,0.02,0.07,0.029,0.05,0.02,0.02,7.57,0.82,0.21,8.6,62.09,2.58,0.69,0.019,0.2,0.0,0.045,0.011,0.0,0.01,0.0,6.76,0.6,0.15,7.51,60.08,3.15,1.70,0.05,0.27,-,0.06,0.03,-,0.02,0.01,7.41,0.78,0.20,8.38
30345,CBS05,38.3,38.7,0.4,16.9,83.1,0.203,,,,59.69,2.97,1.86,0.063,0.35,0.01,0.072,0.034,0.06,0.02,0.02,7.76,0.79,0.22,8.77,61.79,2.89,0.73,0.021,0.17,0.01,0.045,0.012,0.02,0.01,0.0,6.96,0.6,0.17,7.73,60.04,2.96,1.67,0.06,0.32,0.01,0.07,0.03,0.05,0.02,0.02,7.62,0.76,0.21,8.59
30346,CBS05,38.7,39.0,0.3,23.7,76.3,0.310,,,,59.00,3.99,1.68,0.059,0.32,0.02,0.064,0.101,0.05,0.02,0.02,7.56,0.71,0.35,8.62,62.28,1.58,0.63,0.019,0.32,0.02,0.044,0.015,0.03,0.02,0.0,6.91,0.62,0.19,7.72,59.78,3.42,1.43,0.05,0.32,0.02,0.06,0.08,0.05,0.02,-,7.41,0.69,0.31,8.41
30367,CBS06,9.2,9.3,0.1,0.0,-,-,,,,,,,,,,,,,,,,,,0.0,,,,,,,,,,,,,,,0.0,-,-,-,-,-,-,-,-,-,-,-,-,-,-,-
30368,CBS06,9.3,9.8,0.5,16.9,83.1,0.203,,,,,,,,,,,,,,,,,,0.0,,,,,,,,,,,,,,,0.0,-,-,-,-,-,-,-,-,-,-,-,-,-,-,-
30369,CBS06,9.8,9.9,0.1,17.8,82.2,0.217,,,,,,,,,,,,,,,,,,0.0,,,,,,,,,,,,,,,0.0,-,-,-,-,-,-,-,-,-,-,-,-,-,-,-
30370,CBS06,9.9,10.5,0.6,21.5,78.5,0.274,,,,,,,,,,,,,,,,,,0.0,,,,,,,,,,,,,,,0.0,-,-,-,-,-,-,-,-,-,-,-,-,-,-,-
30371,CBS06,10.5,10.8,0.3,18.6,81.4,0.228,,,,55.39,8.6,1.44,0.066,0.13,2.05,0.019,0.034,0.13,0.02,0.02,6.1,0.92,1.31,8.33,54.15,12.56,0.84,0.029,0.1,1.2,0.014,0.025,0.07,0.01,0.02,6.03,0.95,0.54,7.52,55.16,9.34,1.33,0.06,0.12,1.89,0.02,0.03,0.12,0.01,0.02,6.09,0.93,1.17,8.18
30372,CBS06,10.8,11.3,0.5,16.8,83.2,0.202,9.37,15.8,,54.16,10.1,1.57,0.065,0.17,1.73,0.019,0.036,0.15,0.02,0.03,6.61,0.98,1.07,8.66,52.72,14.82,0.93,0.034,0.12,0.93,0.015,0.029,0.09,0.01,0.01,6.23,0.88,0.46,7.57,53.92,10.89,1.46,0.06,0.16,1.60,0.02,0.03,0.14,0.01,0.02,6.55,0.96,0.97,8.48
30373,CBS06,11.3,11.7,0.4,16.2,83.8,0.194,,15.55,,59.51,5.26,1.4,0.05,0.15,0.55,0.021,0.031,0.11,0.01,0.02,6.05,0.78,0.35,7.18,60.1,6.0,0.95,0.032,0.12,0.24,0.019,0.027,0.07,0.01,0.01,6.01,0.68,0.13,6.82,59.61,5.38,1.33,0.05,0.15,0.50,0.02,0.03,0.10,0.01,0.01,6.04,0.76,0.31,7.12
30374,CBS06,11.7,12.2,0.5,0.0,-,-,,15.9,,61.00,3.26,1.57,0.05,0.15,0.25,0.021,0.03,0.08,0.01,0.02,6.4,0.8,0.09,7.29,,,,,,,,,,,,,,,0.0,-,-,-,-,-,-,-,-,-,-,-,-,-,-,-
30375,CBS06,12.2,12.7,0.5,14.2,85.8,0.166,,15.9,,61.30,2.89,1.34,0.036,0.12,0.17,0.025,0.034,0.06,0.01,0.02,6.48,0.74,0.11,7.33,61.69,2.68,0.89,0.019,0.11,0.07,0.025,0.03,0.05,0.0,0.01,6.86,0.6,0.15,7.61,61.36,2.86,1.28,0.03,0.12,0.16,0.03,0.03,0.06,-,0.01,6.53,0.72,0.12,7.37
30376,CBS06,12.7,12.9,0.2,14.4,85.6,0.168,,15.8,,59.60,4.23,1.68,0.057,0.15,0.16,0.026,0.038,0.07,0.02,0.02,7.13,0.8,0.15,8.07,55.33,11.58,1.32,0.056,0.2,0.3,0.035,0.035,0.1,0.01,0.02,6.04,0.77,0.23,7.04,58.99,5.29,1.63,0.06,0.16,0.18,0.03,0.04,0.07,0.02,0.02,6.97,0.79,0.16,7.92
30377,CBS06,12.9,13.3,0.4,14.1,85.9,0.164,,14.75,,60.35,3.34,1.61,0.049,0.14,0.11,0.032,0.043,0.06,0.01,0.02,7.41,0.75,0.18,8.34,60.78,3.38,1.13,0.031,0.12,0.06,0.032,0.036,0.05,0.0,0.01,7.23,0.63,0.19,8.05,60.41,3.35,1.54,0.05,0.14,0.10,0.03,0.04,0.06,0.01,0.02,7.38,0.73,0.18,8.30
30378,CBS06,13.3,13.8,0.5,14.0,86.0,0.162,,15.8,,59.91,3.44,1.66,0.052,0.16,0.08,0.028,0.035,0.07,0.01,0.02,7.47,0.71,0.19,8.37,61.06,3.22,1.04,0.029,0.14,0.07,0.027,0.029,0.05,0.0,0.01,6.91,0.59,0.16,7.66,60.07,3.41,1.57,0.05,0.16,0.08,0.03,0.03,0.07,0.01,0.01,7.39,0.69,0.19,8.27
30379,CBS06,13.8,14.2,0.4,12.9,87.1,0.148,,14.95,,60.54,3.37,1.51,0.051,0.17,0.07,0.031,0.037,0.07,0.01,0.02,7.1,0.67,0.19,7.96,60.88,3.67,1.08,0.036,0.16,0.06,0.03,0.033,0.06,0.0,0.01,6.57,0.58,0.19,7.34,60.58,3.41,1.45,0.05,0.17,0.07,0.03,0.04,0.07,0.01,0.02,7.03,0.66,0.19,7.88
30380,CBS06,14.2,14.4,0.2,18.5,81.5,0.228,,15.8,,56.57,7.38,2.46,0.065,0.22,0.23,0.028,0.036,0.09,0.02,0.02,7.0,0.9,0.29,8.19,56.71,9.3,1.44,0.038,0.2,0.21,0.027,0.031,0.07,0.0,0.02,6.41,0.75,0.15,7.31,56.60,7.74,2.27,0.06,0.22,0.23,0.03,0.04,0.09,0.01,0.02,6.89,0.87,0.26,8.03
30381,CBS06,14.4,14.8,0.4,17.0,83.0,0.205,,15.75,,59.21,4.74,2.15,0.053,0.2,0.17,0.034,0.033,0.08,0.01,0.02,6.46,0.86,0.19,7.51,60.52,4.37,1.16,0.025,0.16,0.11,0.032,0.027,0.08,0.0,0.01,6.33,0.6,0.16,7.09,59.43,4.68,1.98,0.05,0.19,0.16,0.03,0.03,0.08,0.01,0.02,6.44,0.82,0.18,7.44
30382,CBS06,14.8,15.1,0.3,16.4,83.6,0.196,,15.8,,61.24,2.51,1.41,0.042,0.24,0.07,0.041,0.034,0.08,0.01,0.02,6.78,0.68,0.2,7.66,62.55,1.97,0.92,0.025,0.2,0.05,0.038,0.029,0.06,0.0,0.01,6.63,0.55,0.16,7.34,61.45,2.42,1.33,0.04,0.23,0.07,0.04,0.03,0.08,0.01,0.02,6.76,0.66,0.19,7.61
30383,CBS06,15.1,15.5,0.4,19.9,80.1,0.248,,15.8,,61.74,2.14,1.2,0.035,0.16,0.05,0.043,0.025,0.05,0.01,0.01,6.84,0.65,0.19,7.68,62.11,2.06,0.76,0.02,0.12,0.04,0.037,0.021,0.05,0.0,0.01,6.96,0.57,0.14,7.67,61.81,2.12,1.11,0.03,0.15,0.05,0.04,0.02,0.05,-,0.01,6.86,0.63,0.18,7.68
30384,CBS06,15.5,15.8,0.3,18.5,81.5,0.227,,15.8,,61.49,2.28,1.18,0.034,0.1,0.05,0.044,0.024,0.04,0.01,0.02,7.16,0.7,0.2,8.06,62.39,1.77,0.74,0.018,0.08,0.03,0.039,0.02,0.03,0.0,0.01,7.14,0.6,0.16,7.9,61.66,2.19,1.10,0.03,0.10,0.05,0.04,0.02,0.04,0.01,0.02,7.16,0.68,0.19,8.03
30385,CBS06,15.8,16.5,0.7,13.2,86.8,0.153,,15.8,,58.71,3.6,1.93,0.063,0.27,0.07,0.069,0.031,0.08,0.01,0.01,8.62,0.88,0.24,9.74,59.41,2.9,1.46,0.045,0.17,0.07,0.076,0.033,0.06,0.0,0.02,8.72,0.76,0.24,9.72,58.80,3.51,1.87,0.06,0.26,0.07,0.07,0.03,0.08,0.01,0.01,8.63,0.86,0.24,9.74
30386,CBS06,16.5,17.0,0.5,17.4,82.6,0.211,,15.8,,59.49,3.4,1.71,0.047,0.23,0.07,0.051,0.033,0.08,0.02,0.02,7.91,0.82,0.24,8.96,61.34,2.37,1.02,0.025,0.14,0.07,0.048,0.031,0.06,0.01,0.01,7.4,0.64,0.18,8.22,59.81,3.22,1.59,0.04,0.21,0.07,0.05,0.03,0.08,0.02,0.02,7.82,0.78,0.23,8.83
30387,CBS06,17.0,17.3,0.3,13.9,86.1,0.161,,15.45,,60.47,2.91,1.45,0.04,0.13,0.07,0.048,0.033,0.07,0.02,0.02,7.45,0.77,0.22,8.44,61.29,2.34,1.02,0.03,0.11,0.07,0.052,0.036,0.07,0.01,0.01,7.55,0.64,0.22,8.41,60.58,2.83,1.39,0.04,0.13,0.07,0.05,0.03,0.07,0.02,0.02,7.46,0.75,0.22,8.44
30388,CBS06,17.3,17.8,0.5,20.3,79.7,0.255,,15.8,,60.47,3.24,1.76,0.048,0.1,0.1,0.054,0.029,0.11,0.04,0.02,6.8,0.8,0.17,7.77,,,,,,,,,,,,,,,0.0,-,-,-,-,-,-,-,-,-,-,-,-,-,-,-
30389,CBS06,17.8,18.4,0.6,0.0,-,-,,15.8,,58.37,3.68,2.17,0.06,0.14,0.1,0.091,0.032,0.14,0.04,0.02,8.66,0.96,0.15,9.77,,,,,,,,,,,,,,,0.0,-,-,-,-,-,-,-,-,-,-,-,-,-,-,-
30390,CBS06,18.4,18.8,0.4,16.5,83.5,0.197,3.72,,,,,,,,,,,,,,,,,0.0,59.12,2.77,1.79,0.06,0.29,0.06,0.056,0.036,0.08,0.01,0.0,8.95,0.89,0.25,10.09,-,-,-,-,-,-,-,-,-,-,-,-,-,-,-
30391,CBS06,18.8,19.4,0.6,17.6,82.4,0.213,3.71,,,56.42,5.14,2.87,0.087,0.43,0.08,0.057,0.025,0.17,0.06,0.02,9.12,1.19,0.17,10.48,59.01,3.62,1.17,0.034,0.25,0.05,0.053,0.026,0.07,0.02,0.01,9.14,0.81,0.17,10.12,56.87,4.87,2.57,0.08,0.40,0.07,0.06,0.03,0.15,0.05,0.02,9.12,1.12,0.17,10.42
