Repository: elphick/mass-composition

# mass-composition
Manage mass-composition math operations and visualisation.
Working in Metallurgy or Geoscience and tired of writing the same weight-averaging code in separate projects?
Mass-Composition is for you - Not only does it do the heavy lifting (alright, not-so-heavy lifting), but also offers 
automatic analyte detection and various interactive visualisations out of the box.

**Why Xarray? Why not Pandas?**

Mass-Composition is backed by Xarray.

Pandas is great for tabular data with a single index/dimension. While it can handle multi-indexes, it is not
fundamentally multi-dimensional friendly.

File: elphick/mass_composition/demo_data/A072391_met.csv (part 2 of 10)
Sample_number,Bulk_Hole_No,From (m),To (m),Sample_Thickness (m),Lump (%), Fines (%),L/F Ratio,Dry Weight Lump (kg),Dry Weight Fines (kg),Moisture (%),Fe,SiO2,Al2O3,TiO2,MnO,CaO,P,S ,MgO,K2O,Na2O,LOI371,LOI650,LOI1000,LOITotal,Fe_Lump,SiO2_Lump,Al2O3_Lump,TiO2_Lump,MnO_Lump,CaO_Lump,P_Lump,S _Lump,MgO_Lump,K2O_Lump,Na2O_Lump,LOI371_Lump,LOI650_Lump,LOI1000_Lump,LOITotal_Lump,Fe_Head,SiO2_Head,Al2O3_Head,TiO2_Head,MnO_Head,CaO_Head,P_Head,S _Head,MgO_Head,K2O_Head,Na2O_Head,LOI371_Head,LOI650_Head,LOI1000_Head,LOITotal_Head
30392,CBS06,19.4,20.0,0.6,18.3,81.7,0.224,3.76,,,57.02,5.15,3.12,0.093,0.17,0.11,0.058,0.023,0.19,0.09,0.03,8.21,1.17,0.11,9.49,,,,,,,,,,,,,,,0.0,-,-,-,-,-,-,-,-,-,-,-,-,-,-,-
30393,CBS06,20.0,20.6,0.6,17.6,82.4,0.213,3.76,,,57.53,4.84,2.9,0.087,0.14,0.08,0.062,0.02,0.17,0.09,0.03,8.0,1.11,0.09,9.2,61.18,2.11,1.03,0.029,0.11,0.04,0.051,0.019,0.06,0.02,0.01,8.02,0.74,0.11,8.87,58.17,4.36,2.57,0.08,0.13,0.07,0.06,0.02,0.15,0.07,0.03,8.00,1.05,0.09,9.14
30394,CBS06,20.6,21.3,0.7,14.2,85.8,0.166,3.78,,,57.31,5.54,2.86,0.117,0.11,0.07,0.06,0.021,0.16,0.08,0.03,7.85,1.03,0.12,9.0,61.76,1.71,0.92,0.026,0.07,0.04,0.042,0.015,0.04,0.01,0.0,8.06,0.7,0.11,8.87,57.94,4.99,2.58,0.10,0.10,0.07,0.06,0.02,0.14,0.07,0.03,7.88,0.98,0.12,8.98
30395,CBS06,21.3,21.8,0.5,16.9,83.1,0.204,3.78,,,56.69,5.09,3.27,0.086,0.1,0.07,0.068,0.022,0.16,0.09,0.02,8.45,1.15,0.12,9.72,60.84,2.19,1.16,0.029,0.07,0.04,0.051,0.02,0.05,0.02,0.0,8.27,0.74,0.15,9.16,57.39,4.60,2.91,0.08,0.09,0.06,0.07,0.02,0.14,0.08,-,8.42,1.08,0.13,9.62
30396,CBS06,21.8,22.1,0.3,16.7,83.3,0.201,3.70,,,,,,,,,,,,,,,,,0.0,61.2,1.93,1.0,0.027,0.05,0.04,0.037,0.018,0.04,0.01,0.01,8.29,0.71,0.14,9.14,-,-,-,-,-,-,-,-,-,-,-,-,-,-,-
30397,,22.1,22.5,0.4,18.1,81.9,0.221,3.73,,,57.90,4.92,2.98,0.134,0.07,0.07,0.05,0.023,0.14,0.07,0.02,7.58,1.04,0.13,8.75,62.4,1.7,0.84,0.022,0.04,0.04,0.037,0.019,0.04,0.01,0.0,7.51,0.63,0.13,8.27,58.71,4.34,2.59,0.11,0.06,0.06,0.05,0.02,0.12,0.06,0.02,7.57,0.97,0.13,8.66
30398,CBS07,22.5,23.1,0.6,15.2,84.8,0.179,,,,59.38,3.34,2.25,0.089,0.08,0.05,0.06,0.024,0.1,0.03,0.02,8.17,0.86,0.14,9.17,61.26,1.84,1.16,0.04,0.07,0.05,0.047,0.023,0.04,0.01,0.0,8.08,0.67,0.17,8.92,59.67,3.11,2.08,0.08,0.08,0.05,0.06,0.02,0.09,0.03,0.02,8.16,0.83,0.14,9.13
30399,CBS07,23.1,23.6,0.5,10.9,89.1,0.122,,,,,,,,,,,,,,,,,,0.0,,,,,,,,,,,,,,,0.0,-,-,-,-,-,-,-,-,-,-,-,-,-,-,-
30400,CBS07,23.6,23.8,0.2,11.7,88.3,0.132,,,,,,,,,,,,,,,,,,0.0,60.54,2.98,1.28,0.033,0.15,0.04,0.064,0.025,0.05,0.02,0.0,7.99,0.73,0.21,8.93,-,-,-,-,-,-,-,-,-,-,-,-,-,-,-
30411,CBS07,5.9,6.3,0.4,0.0,-,-,,,,,,,,,,,,,,,,,,0.0,,,,,,,,,,,,,,,0.0,-,-,-,-,-,-,-,-,-,-,-,-,-,-,-
30412,CBS07,6.3,6.8,0.5,0.0,-,-,,,,,,,,,,,,,,,,,,0.0,,,,,,,,,,,,,,,0.0,-,-,-,-,-,-,-,-,-,-,-,-,-,-,-
30413,CBS07,6.8,7.4,0.6,0.0,-,-,,,,,,,,,,,,,,,,,,0.0,,,,,,,,,,,,,,,0.0,-,-,-,-,-,-,-,-,-,-,-,-,-,-,-
30414,CBS07,7.4,7.6,0.2,0.0,-,-,,,,,,,,,,,,,,,,,,0.0,,,,,,,,,,,,,,,0.0,-,-,-,-,-,-,-,-,-,-,-,-,-,-,-
30415,CBS07,7.6,8.2,0.6,0.0,-,-,,,,,,,,,,,,,,,,,,0.0,,,,,,,,,,,,,,,0.0,-,-,-,-,-,-,-,-,-,-,-,-,-,-,-
30416,CBS07,8.2,8.75,0.55,0.0,-,-,,,,,,,,,,,,,,,,,,0.0,,,,,,,,,,,,,,,0.0,-,-,-,-,-,-,-,-,-,-,-,-,-,-,-
30417,CBS07,8.75,9.1,0.35,22.2,77.8,0.286,,,,,,,,,,,,,,,,,,0.0,,,,,,,,,,,,,,,0.0,-,-,-,-,-,-,-,-,-,-,-,-,-,-,-
30418,CBS07,9.1,9.6,0.5,0.0,-,-,,,,,,,,,,,,,,,,,,0.0,,,,,,,,,,,,,,,0.0,-,-,-,-,-,-,-,-,-,-,-,-,-,-,-
30419,CBS07,9.6,10.0,0.4,14.3,85.7,0.167,,,,,,,,,,,,,,,,,,0.0,,,,,,,,,,,,,,,0.0,-,-,-,-,-,-,-,-,-,-,-,-,-,-,-
30420,CBS07,10.0,10.4,0.4,0.0,-,-,,,,,,,,,,,,,,,,,,0.0,,,,,,,,,,,,,,,0.0,-,-,-,-,-,-,-,-,-,-,-,-,-,-,-
30421,CBS07,10.4,10.8,0.4,11.2,88.8,0.126,,,,57.47,5.87,2.84,0.115,0.17,0.09,0.052,0.044,0.1,0.03,0.03,7.08,0.99,0.22,8.28,,,,,,,,,,,,,,,0.0,-,-,-,-,-,-,-,-,-,-,-,-,-,-,-
30422,CBS07,10.8,10.8,0.0,18.8,81.2,0.232,,,,56.64,6.12,2.78,0.113,0.17,0.1,0.054,0.048,0.1,0.04,0.03,7.88,1.0,0.26,9.14,59.11,4.21,1.32,0.043,0.18,0.06,0.051,0.033,0.09,0.01,0.02,8.1,0.74,0.2,9.04,57.11,5.76,2.50,0.10,0.17,0.09,0.05,0.05,0.10,0.03,0.03,7.92,0.95,0.25,9.12
30423,CBS07,10.8,11.3,0.5,21.5,78.5,0.273,,,,56.49,6.0,2.87,0.113,0.17,0.1,0.056,0.051,0.1,0.03,0.03,8.0,1.01,0.26,9.27,58.66,4.56,1.53,0.044,0.19,0.07,0.054,0.037,0.08,0.01,0.02,8.34,0.8,0.21,9.35,56.96,5.69,2.58,0.10,0.17,0.09,0.06,0.05,0.10,0.03,0.03,8.07,0.96,0.25,9.29
30424,CBS07,11.3,11.55,0.25,16.0,84.0,0.190,,,,55.90,6.18,2.97,0.109,0.2,0.1,0.057,0.055,0.1,0.03,0.04,8.49,1.08,0.31,9.88,57.76,4.68,1.84,0.051,0.22,0.08,0.057,0.047,0.08,0.01,0.02,8.93,0.89,0.29,10.11,56.20,5.94,2.79,0.10,0.20,0.10,0.06,0.05,0.10,0.03,0.03,8.56,1.05,0.31,9.92
30425,CBS07,11.55,12.2,0.65,14.5,85.5,0.170,,,,55.52,6.54,2.94,0.116,0.22,0.09,0.052,0.053,0.11,0.04,0.03,8.57,1.09,0.31,9.97,57.46,4.92,1.75,0.044,0.24,0.07,0.053,0.049,0.09,0.01,0.02,8.91,0.99,0.29,10.19,55.80,6.30,2.77,0.11,0.22,0.09,0.05,0.05,0.11,0.03,0.03,8.62,1.08,0.31,10.00
30426,CBS07,12.2,12.3,0.1,50.4,49.6,1.018,,,,56.64,5.55,2.25,0.088,0.25,0.09,0.05,0.048,0.1,0.03,0.03,8.95,0.94,0.28,10.17,57.72,4.51,1.39,0.042,0.29,0.06,0.05,0.041,0.09,0.01,0.02,9.4,0.85,0.27,10.52,57.18,5.03,1.82,0.06,0.27,0.07,0.05,0.04,0.09,0.02,0.02,9.18,0.89,0.27,10.35
30427,CBS07,12.3,12.7,0.4,14.9,85.1,0.176,,,,56.44,5.88,2.11,0.09,0.25,0.08,0.05,0.043,0.1,0.03,0.03,8.99,0.96,0.27,10.22,57.9,4.56,1.3,0.042,0.28,0.06,0.048,0.034,0.08,0.01,0.02,9.19,0.85,0.23,10.27,56.66,5.68,1.99,0.08,0.25,0.08,0.05,0.04,0.10,0.03,0.03,9.02,0.94,0.26,10.23
30428,CBS07,12.7,13.2,0.5,26.7,73.3,0.363,,,,56.26,6.48,2.04,0.107,0.25,0.07,0.054,0.041,0.1,0.03,0.03,8.91,0.77,0.41,10.09,57.43,5.3,1.15,0.044,0.28,0.05,0.054,0.034,0.08,0.01,0.02,9.36,0.84,0.22,10.42,56.57,6.17,1.80,0.09,0.26,0.06,0.05,0.04,0.09,0.02,0.03,9.03,0.79,0.36,10.18
30429,CBS07,13.2,13.8,0.6,0.0,-,-,,,,,,,,,,,,,,,,,,0.0,,,,,,,,,,,,,,,0.0,-,-,-,-,-,-,-,-,-,-,-,-,-,-,-
30430,CBS07,13.8,14.2,0.4,0.0,-,-,,,,,,,,,,,,,,,,,,0.0,,,,,,,,,,,,,,,0.0,-,-,-,-,-,-,-,-,-,-,-,-,-,-,-
30431,CBS07,14.2,14.8,0.6,0.0,-,-,,,,,,,,,,,,,,,,,,0.0,,,,,,,,,,,,,,,0.0,-,-,-,-,-,-,-,-,-,-,-,-,-,-,-
30432,CBS07,14.8,15.3,0.5,18.8,81.2,0.232,,,,,,,,,,,,,,,,,,0.0,,,,,,,,,,,,,,,0.0,-,-,-,-,-,-,-,-,-,-,-,-,-,-,-
30433,CBS07,15.3,15.8,0.5,0.0,-,-,,,,,,,,,,,,,,,,,,0.0,,,,,,,,,,,,,,,0.0,-,-,-,-,-,-,-,-,-,-,-,-,-,-,-
30434,CBS07,15.8,16.2,0.4,0.0,-,-,,,,,,,,,,,,,,,,,,0.0,,,,,,,,,,,,,,,0.0,-,-,-,-,-,-,-,-,-,-,-,-,-,-,-
30435,CBS07,16.2,16.8,0.6,20.9,79.1,0.264,,,,,,,,,,,,,,,,,,0.0,,,,,,,,,,,,,,,0.0,-,-,-,-,-,-,-,-,-,-,-,-,-,-,-
30436,CBS07,16.8,16.8,0.0,28.6,71.4,0.401,,,,,,,,,,,,,,,,,,0.0,,,,,,,,,,,,,,,0.0,-,-,-,-,-,-,-,-,-,-,-,-,-,-,-
30437,CBS07,16.8,17.5,0.7,0.0,-,-,,,,,,,,,,,,,,,,,,0.0,,,,,,,,,,,,,,,0.0,-,-,-,-,-,-,-,-,-,-,-,-,-,-,-
30438,CBS07,17.5,18.0,0.5,18.7,81.3,0.231,,,,,,,,,,,,,,,,,,0.0,,,,,,,,,,,,,,,0.0,-,-,-,-,-,-,-,-,-,-,-,-,-,-,-
30439,CBS07,18.0,18.4,0.4,12.0,88.0,0.136,,,,,,,,,,,,,,,,,,0.0,,,,,,,,,,,,,,,0.0,-,-,-,-,-,-,-,-,-,-,-,-,-,-,-
30440,CBS07,18.4,18.9,0.5,14.4,85.6,0.168,,,,,,,,,,,,,,,,,,0.0,,,,,,,,,,,,,,,0.0,-,-,-,-,-,-,-,-,-,-,-,-,-,-,-
30441,CBS07,18.9,19.5,0.6,0.0,-,-,,,,,,,,,,,,,,,,,,0.0,,,,,,,,,,,,,,,0.0,-,-,-,-,-,-,-,-,-,-,-,-,-,-,-
30442,CBS07,19.5,20.0,0.5,13.4,86.6,0.155,,,,,,,,,,,,,,,,,,0.0,,,,,,,,,,,,,,,0.0,-,-,-,-,-,-,-,-,-,-,-,-,-,-,-
30443,CBS07,20.0,20.3,0.3,19.4,80.6,0.241,,,,,,,,,,,,,,,,,,0.0,,,,,,,,,,,,,,,0.0,-,-,-,-,-,-,-,-,-,-,-,-,-,-,-
30444,CBS07,20.3,21.0,0.7,18.7,81.3,0.230,,,,,,,,,,,,,,,,,,0.0,,,,,,,,,,,,,,,0.0,-,-,-,-,-,-,-,-,-,-,-,-,-,-,-
30445,CBS07,21.0,21.5,0.5,15.9,84.1,0.190,,,,,,,,,,,,,,,,,,0.0,,,,,,,,,,,,,,,0.0,-,-,-,-,-,-,-,-,-,-,-,-,-,-,-
30446,CBS07,21.5,21.8,0.3,24.6,75.4,0.326,,,,,,,,,,,,,,,,,,0.0,,,,,,,,,,,,,,,0.0,-,-,-,-,-,-,-,-,-,-,-,-,-,-,-
30447,CBS07,21.8,22.4,0.6,22.7,77.3,0.294,,,,,,,,,,,,,,,,,,0.0,,,,,,,,,,,,,,,0.0,-,-,-,-,-,-,-,-,-,-,-,-,-,-,-
30448,CBS07,22.4,23.0,0.6,22.2,77.8,0.286,,,,,,,,,,,,,,,,,,0.0,,,,,,,,,,,,,,,0.0,-,-,-,-,-,-,-,-,-,-,-,-,-,-,-
30449,CBS07,23.0,23.4,0.4,28.1,71.9,0.391,,,,,,,,,,,,,,,,,,0.0,,,,,,,,,,,,,,,0.0,-,-,-,-,-,-,-,-,-,-,-,-,-,-,-
30450,CBS07,23.4,24.1,0.7,28.8,71.2,0.405,,,,,,,,,,,,,,,,,,0.0,,,,,,,,,,,,,,,0.0,-,-,-,-,-,-,-,-,-,-,-,-,-,-,-
30451,,24.1,24.7,0.6,25.0,75.0,0.333,,,,60.31,4.66,2.4,0.079,0.09,0.05,0.075,0.023,0.07,0.02,0.03,4.76,0.77,0.29,5.82,62.48,3.13,0.71,0.019,0.07,0.02,0.084,0.014,0.03,0.0,0.01,5.58,0.56,0.2,6.34,60.85,4.28,1.98,0.06,0.08,0.04,0.08,0.02,0.06,0.01,0.02,4.97,0.72,0.27,5.95
30452,CBS08,24.7,25.1,0.4,24.8,75.2,0.329,,,,60.78,4.04,2.05,0.073,0.08,0.05,0.058,0.025,0.07,0.02,0.03,4.99,0.85,0.23,6.07,63.77,1.64,0.56,0.013,0.07,0.0,0.058,0.012,0.03,0.0,0.0,5.73,0.41,0.29,6.43,61.52,3.45,1.68,0.06,0.08,-,0.06,0.02,0.06,-,0.02,5.17,0.74,0.24,6.16
30453,CBS08,25.1,25.5,0.4,32.8,67.2,0.489,,,,59.66,4.46,2.36,0.067,0.15,0.05,0.063,0.025,0.08,0.02,0.03,5.87,0.99,0.25,7.1,62.91,1.82,0.5,0.01,0.08,0.0,0.063,0.012,0.02,0.0,0.0,6.77,0.61,0.12,7.5,60.73,3.59,1.75,0.05,0.13,-,0.06,0.02,0.06,0.02,-,6.16,0.86,0.21,7.23
30454,CBS08,25.5,25.9,0.4,26.9,73.1,0.368,,,,,,,,,,,,,,,,,,0.0,,,,,,,,,,,,,,,0.0,-,-,-,-,-,-,-,-,-,-,-,-,-,-,-
30515,CBS08,28.1,28.5,0.4,13.6,86.4,0.157,,,,,,,,,,,,,,,,,,0.0,,,,,,,,,,,,,,,0.0,-,-,-,-,-,-,-,-,-,-,-,-,-,-,-
30516,CBS08,28.5,28.85,0.35,14.4,85.6,0.168,,,,,,,,,,,,,,,,,,0.0,,,,,,,,,,,,,,,0.0,-,-,-,-,-,-,-,-,-,-,-,-,-,-,-
30517,CBS08,28.85,29.1,0.25,20.2,79.8,0.253,,,,,,,,,,,,,,,,,,0.0,,,,,,,,,,,,,,,0.0,-,-,-,-,-,-,-,-,-,-,-,-,-,-,-
30518,CBS08,29.1,29.45,0.35,20.7,79.3,0.261,,,,,,,,,,,,,,,,,,0.0,,,,,,,,,,,,,,,0.0,-,-,-,-,-,-,-,-,-,-,-,-,-,-,-
30519,CBS08,29.45,30.1,0.65,30.6,69.4,0.441,,,,,,,,,,,,,,,,,,0.0,,,,,,,,,,,,,,,0.0,-,-,-,-,-,-,-,-,-,-,-,-,-,-,-
30520,CBS08,30.1,30.7,0.6,27.0,73.0,0.369,,,,,,,,,,,,,,,,,,0.0,,,,,,,,,,,,,,,0.0,-,-,-,-,-,-,-,-,-,-,-,-,-,-,-
30521,CBS08,30.7,30.9,0.2,23.5,76.5,0.307,,,,,,,,,,,,,,,,,,0.0,,,,,,,,,,,,,,,0.0,-,-,-,-,-,-,-,-,-,-,-,-,-,-,-
30522,CBS08,30.9,31.1,0.2,30.6,69.4,0.441,,,,,,,,,,,,,,,,,,0.0,,,,,,,,,,,,,,,0.0,-,-,-,-,-,-,-,-,-,-,-,-,-,-,-
30523,CBS08,31.1,31.25,0.15,27.6,72.4,0.381,,,,,,,,,,,,,,,,,,0.0,,,,,,,,,,,,,,,0.0,-,-,-,-,-,-,-,-,-,-,-,-,-,-,-
30524,CBS08,31.25,31.55,0.3,25.0,75.0,0.334,,,,,,,,,,,,,,,,,,0.0,,,,,,,,,,,,,,,0.0,-,-,-,-,-,-,-,-,-,-,-,-,-,-,-
30525,CBS08,31.55,32.0,0.45,20.9,79.1,0.265,,,,,,,,,,,,,,,,,,0.0,,,,,,,,,,,,,,,0.0,-,-,-,-,-,-,-,-,-,-,-,-,-,-,-
30526,CBS08,32.0,32.2,0.2,0.0,-,-,,,,,,,,,,,,,,,,,,0.0,,,,,,,,,,,,,,,0.0,-,-,-,-,-,-,-,-,-,-,-,-,-,-,-
30527,CBS08,32.2,32.35,0.15,28.4,71.6,0.397,,,,,,,,,,,,,,,,,,0.0,,,,,,,,,,,,,,,0.0,-,-,-,-,-,-,-,-,-,-,-,-,-,-,-
30528,CBS08,32.35,32.5,0.15,0.0,-,-,,,,,,,,,,,,,,,,,,0.0,,,,,,,,,,,,,,,0.0,-,-,-,-,-,-,-,-,-,-,-,-,-,-,-
30529,CBS08,32.5,32.8,0.3,21.3,78.7,0.270,,,,,,,,,,,,,,,,,,0.0,,,,,,,,,,,,,,,0.0,-,-,-,-,-,-,-,-,-,-,-,-,-,-,-
30530,CBS08,32.8,33.1,0.3,25.3,74.7,0.338,,,,,,,,,,,,,,,,,,0.0,,,,,,,,,,,,,,,0.0,-,-,-,-,-,-,-,-,-,-,-,-,-,-,-
30531,CBS08,33.1,33.45,0.35,22.1,77.9,0.284,,,,,,,,,,,,,,,,,,0.0,,,,,,,,,,,,,,,0.0,-,-,-,-,-,-,-,-,-,-,-,-,-,-,-
30532,CBS08,33.45,33.85,0.4,18.5,81.5,0.227,,,,,,,,,,,,,,,,,,0.0,,,,,,,,,,,,,,,0.0,-,-,-,-,-,-,-,-,-,-,-,-,-,-,-
30533,CBS08,33.85,34.2,0.35,23.6,76.4,0.309,,,,,,,,,,,,,,,,,,0.0,,,,,,,,,,,,,,,0.0,-,-,-,-,-,-,-,-,-,-,-,-,-,-,-
30534,CBS08,34.2,34.5,0.3,24.4,75.6,0.323,,,,,,,,,,,,,,,,,,0.0,,,,,,,,,,,,,,,0.0,-,-,-,-,-,-,-,-,-,-,-,-,-,-,-
30535,CBS08,34.5,34.9,0.4,0.0,-,-,,,,,,,,,,,,,,,,,,0.0,,,,,,,,,,,,,,,0.0,-,-,-,-,-,-,-,-,-,-,-,-,-,-,-
30581,CBS09,21.0,21.6,0.6,15.4,84.6,0.182,,,,,,,,,,,,,,,,,,0.0,,,,,,,,,,,,,,,0.0,-,-,-,-,-,-,-,-,-,-,-,-,-,-,-
30582,CBS09,21.6,21.9,0.3,0.0,-,-,,,,,,,,,,,,,,,,,,0.0,,,,,,,,,,,,,,,0.0,-,-,-,-,-,-,-,-,-,-,-,-,-,-,-
30583,CBS09,21.9,22.5,0.6,11.1,88.9,0.125,,,,,,,,,,,,,,,,,,0.0,,,,,,,,,,,,,,,0.0,-,-,-,-,-,-,-,-,-,-,-,-,-,-,-
30584,CBS09,22.5,22.9,0.4,15.4,84.6,0.182,,,,,,,,,,,,,,,,,,0.0,,,,,,,,,,,,,,,0.0,-,-,-,-,-,-,-,-,-,-,-,-,-,-,-
30585,CBS09,22.9,23.3,0.4,19.8,80.2,0.248,,,,,,,,,,,,,,,,,,0.0,,,,,,,,,,,,,,,0.0,-,-,-,-,-,-,-,-,-,-,-,-,-,-,-
30586,CBS09,23.3,23.8,0.5,23.8,76.2,0.312,,,,,,,,,,,,,,,,,,0.0,,,,,,,,,,,,,,,0.0,-,-,-,-,-,-,-,-,-,-,-,-,-,-,-
30587,CBS09,23.8,24.2,0.4,47.5,52.5,0.904,,,,,,,,,,,,,,,,,,0.0,,,,,,,,,,,,,,,0.0,-,-,-,-,-,-,-,-,-,-,-,-,-,-,-
30588,CBS09,,,,24.4,75.6,0.323,,,,,,,,,,,,,,,,,,0.0,,,,,,,,,,,,,,,0.0,-,-,-,-,-,-,-,-,-,-,-,-,-,-,-
30589,CBS09,,,,24.5,75.5,0.324,,,,,,,,,,,,,,,,,,0.0,,,,,,,,,,,,,,,0.0,-,-,-,-,-,-,-,-,-,-,-,-,-,-,-
30591,CBS09,,,,23.5,76.5,0.307,,,,,,,,,,,,,,,,,,0.0,,,,,,,,,,,,,,,0.0,-,-,-,-,-,-,-,-,-,-,-,-,-,-,-
30592,CBS09,,,,22.4,77.6,0.288,,,,,,,,,,,,,,,,,,0.0,,,,,,,,,,,,,,,0.0,-,-,-,-,-,-,-,-,-,-,-,-,-,-,-
30593,CBS09,25.7,25.9,0.2,26.3,73.7,0.357,,,,,,,,,,,,,,,,,,0.0,,,,,,,,,,,,,,,0.0,-,-,-,-,-,-,-,-,-,-,-,-,-,-,-
30594,CBS09,25.9,26.25,0.35,29.2,70.8,0.413,,,,,,,,,,,,,,,,,,0.0,,,,,,,,,,,,,,,0.0,-,-,-,-,-,-,-,-,-,-,-,-,-,-,-
30596,CBS09,26.4,26.8,0.4,0.0,-,-,,,,,,,,,,,,,,,,,,0.0,,,,,,,,,,,,,,,0.0,-,-,-,-,-,-,-,-,-,-,-,-,-,-,-
30597,CBS09,26.8,27.2,0.4,0.0,-,-,,,,,,,,,,,,,,,,,,0.0,,,,,,,,,,,,,,,0.0,-,-,-,-,-,-,-,-,-,-,-,-,-,-,-
30598,CBS09,27.2,27.7,0.5,28.9,71.1,0.407,,,,,,,,,,,,,,,,,,0.0,,,,,,,,,,,,,,,0.0,-,-,-,-,-,-,-,-,-,-,-,-,-,-,-
30599,CBS09,27.7,27.9,0.2,0.0,-,-,,,,,,,,,,,,,,,,,,0.0,,,,,,,,,,,,,,,0.0,-,-,-,-,-,-,-,-,-,-,-,-,-,-,-
30600,CBS09,27.9,28.3,0.4,0.0,-,-,,,,,,,,,,,,,,,,,,0.0,,,,,,,,,,,,,,,0.0,-,-,-,-,-,-,-,-,-,-,-,-,-,-,-
30601,CBS09,28.3,28.6,0.3,22.2,77.8,0.285,,,,,,,,,,,,,,,,,,0.0,,,,,,,,,,,,,,,0.0,-,-,-,-,-,-,-,-,-,-,-,-,-,-,-
30602,CBS09,28.6,29.15,0.55,0.0,-,-,,,,,,,,,,,,,,,,,,0.0,,,,,,,,,,,,,,,0.0,-,-,-,-,-,-,-,-,-,-,-,-,-,-,-
30603,CBS09,29.15,29.55,0.4,0.0,-,-,,,,,,,,,,,,,,,,,,0.0,,,,,,,,,,,,,,,0.0,-,-,-,-,-,-,-,-,-,-,-,-,-,-,-
30604,CBS09,29.55,29.6,0.05,0.0,-,-,,,,,,,,,,,,,,,,,,0.0,,,,,,,,,,,,,,,0.0,-,-,-,-,-,-,-,-,-,-,-,-,-,-,-
30605,CBS09,29.6,29.95,0.35,15.2,84.8,0.179,,,,,,,,,,,,,,,,,,0.0,,,,,,,,,,,,,,,0.0,-,-,-,-,-,-,-,-,-,-,-,-,-,-,-
30606,CBS09,29.95,30.5,0.55,0.0,-,-,,,,,,,,,,,,,,,,,,0.0,,,,,,,,,,,,,,,0.0,-,-,-,-,-,-,-,-,-,-,-,-,-,-,-
30607,CBS09,30.5,30.7,0.2,20.1,79.9,0.252,,,,,,,,,,,,,,,,,,0.0,,,,,,,,,,,,,,,0.0,-,-,-,-,-,-,-,-,-,-,-,-,-,-,-
30608,CBS09,30.7,31.25,0.55,20.7,79.3,0.261,,,,,,,,,,,,,,,,,,0.0,,,,,,,,,,,,,,,0.0,-,-,-,-,-,-,-,-,-,-,-,-,-,-,-
30609,CBS09,31.25,31.5,0.25,0.0,-,-,,,,,,,,,,,,,,,,,,0.0,,,,,,,,,,,,,,,0.0,-,-,-,-,-,-,-,-,-,-,-,-,-,-,-
30610,CBS09,31.5,31.8,0.3,0.0,-,-,,,,,,,,,,,,,,,,,,0.0,,,,,,,,,,,,,,,0.0,-,-,-,-,-,-,-,-,-,-,-,-,-,-,-
30611,CBS09,31.8,32.2,0.4,18.7,81.3,0.230,,,,,,,,,,,,,,,,,,0.0,,,,,,,,,,,,,,,0.0,-,-,-,-,-,-,-,-,-,-,-,-,-,-,-
30612,CBS09,32.2,32.6,0.4,17.8,82.2,0.216,,,,,,,,,,,,,,,,,,0.0,,,,,,,,,,,,,,,0.0,-,-,-,-,-,-,-,-,-,-,-,-,-,-,-
30613,CBS09,32.6,33.0,0.4,18.4,81.6,0.225,,,,,,,,,,,,,,,,,,0.0,,,,,,,,,,,,,,,0.0,-,-,-,-,-,-,-,-,-,-,-,-,-,-,-
30614,CBS09,33.0,33.2,0.2,17.0,83.0,0.205,,,,,,,,,,,,,,,,,,0.0,,,,,,,,,,,,,,,0.0,-,-,-,-,-,-,-,-,-,-,-,-,-,-,-
30615,CBS09,33.2,33.75,0.55,19.3,80.7,0.239,,,,,,,,,,,,,,,,,,0.0,,,,,,,,,,,,,,,0.0,-,-,-,-,-,-,-,-,-,-,-,-,-,-,-
30616,CBS09,33.75,34.0,0.25,12.8,87.2,0.147,,,,,,,,,,,,,,,,,,0.0,,,,,,,,,,,,,,,0.0,-,-,-,-,-,-,-,-,-,-,-,-,-,-,-
30617,CBS09,34.0,34.5,0.5,13.5,86.5,0.157,,,,,,,,,,,,,,,,,,0.0,,,,,,,,,,,,,,,0.0,-,-,-,-,-,-,-,-,-,-,-,-,-,-,-
30618,CBS09,34.5,34.8,0.3,0.0,-,-,,,,,,,,,,,,,,,,,,0.0,,,,,,,,,,,,,,,0.0,-,-,-,-,-,-,-,-,-,-,-,-,-,-,-
30619,CBS09,34.8,35.1,0.3,13.9,86.1,0.161,,,,,,,,,,,,,,,,,,0.0,,,,,,,,,,,,,,,0.0,-,-,-,-,-,-,-,-,-,-,-,-,-,-,-
30620,CBS09,35.1,35.4,0.3,12.8,87.2,0.147,,,,,,,,,,,,,,,,,,0.0,,,,,,,,,,,,,,,0.0,-,-,-,-,-,-,-,-,-,-,-,-,-,-,-
30621,CBS09,35.4,35.75,0.35,12.3,87.7,0.141,,,,,,,,,,,,,,,,,,0.0,,,,,,,,,,,,,,,0.0,-,-,-,-,-,-,-,-,-,-,-,-,-,-,-
30622,CBS09,35.75,36.25,0.5,13.3,86.7,0.153,,,,,,,,,,,,,,,,,,0.0,,,,,,,,,,,,,,,0.0,-,-,-,-,-,-,-,-,-,-,-,-,-,-,-
30623,CBS09,36.25,36.3,0.05,0.0,-,-,,,,,,,,,,,,,,,,,,0.0,,,,,,,,,,,,,,,0.0,-,-,-,-,-,-,-,-,-,-,-,-,-,-,-
30624,CBS09,36.3,36.7,0.4,11.0,89.0,0.124,,,,,,,,,,,,,,,,,,0.0,,,,,,,,,,,,,,,0.0,-,-,-,-,-,-,-,-,-,-,-,-,-,-,-
30625,CBS09,36.7,36.9,0.2,10.3,89.7,0.115,,,,,,,,,,,,,,,,,,0.0,,,,,,,,,,,,,,,0.0,-,-,-,-,-,-,-,-,-,-,-,-,-,-,-
30626,CBS09,36.9,37.5,0.6,0.0,-,-,,,,,,,,,,,,,,,,,,0.0,,,,,,,,,,,,,,,0.0,-,-,-,-,-,-,-,-,-,-,-,-,-,-,-
30627,CBS09,37.5,37.7,0.2,11.4,88.6,0.129,,,,,,,,,,,,,,,,,,0.0,,,,,,,,,,,,,,,0.0,-,-,-,-,-,-,-,-,-,-,-,-,-,-,-
30628,CBS09,37.7,37.9,0.2,12.8,87.2,0.147,,,,,,,,,,,,,,,,,,0.0,,,,,,,,,,,,,,,0.0,-,-,-,-,-,-,-,-,-,-,-,-,-,-,-
30629,CBS09,37.9,38.1,0.2,0.0,-,-,,,,,,,,,,,,,,,,,,0.0,,,,,,,,,,,,,,,0.0,-,-,-,-,-,-,-,-,-,-,-,-,-,-,-
30634,CBS10,2.2,2.8,0.6,20.7,79.3,0.262,14.97,,,49.08,11.5,6.55,0.333,0.17,1.4,0.035,0.15,0.18,0.14,0.06,5.61,2.25,0.86,8.72,55.57,6.46,4.36,0.203,0.19,0.75,0.034,0.103,0.08,0.04,0.03,5.98,1.43,0.54,7.95,50.43,10.45,6.10,0.31,0.17,1.27,0.03,0.14,0.16,0.12,0.05,5.69,2.08,0.79,8.56
30635,CBS10,2.8,3.1,0.3,17.1,82.9,0.206,14.95,,,56.73,5.77,4.28,0.188,0.21,0.4,0.035,0.073,0.07,0.04,0.02,5.69,1.36,0.41,7.46,59.37,4.09,3.08,0.119,0.23,0.22,0.034,0.057,0.05,0.02,0.01,5.49,0.94,0.33,6.76,57.18,5.48,4.08,0.18,0.21,0.37,0.03,0.07,0.07,0.03,0.01,5.66,1.29,0.40,7.34
30636,CBS10,3.1,3.7,0.6,0.0,-,-,14.97,,,57.24,5.67,4.31,0.219,0.18,0.25,0.034,0.062,0.07,0.03,0.02,5.49,1.36,0.37,7.22,59.96,3.82,2.94,0.132,0.18,0.12,0.032,0.056,0.05,0.01,0.01,5.44,0.86,0.37,6.67,#VALUE!,#VALUE!,#VALUE!,#VALUE!,#VALUE!,#VALUE!,#VALUE!,#VALUE!,#VALUE!,#VALUE!,#VALUE!,#VALUE!,#VALUE!,#VALUE!,#VALUE!
30637,CBS10,3.7,4.3,0.6,18.1,81.9,0.220,14.92,,,57.79,5.17,3.78,0.164,0.16,0.25,0.048,0.07,0.06,0.03,0.02,5.95,1.23,0.37,7.55,59.98,3.68,2.58,0.096,0.17,0.12,0.05,0.05,0.05,0.01,0.02,6.01,0.8,0.32,7.13,58.19,4.90,3.56,0.15,0.16,0.23,0.05,0.07,0.06,0.02,0.02,5.96,1.15,0.36,7.47
30638,CBS10,4.3,4.8,0.5,13.5,86.5,0.156,14.96,,,56.25,5.34,4.15,0.167,0.15,0.32,0.046,0.068,0.07,0.02,0.01,7.23,1.33,0.4,8.96,57.99,4.26,3.26,0.11,0.16,0.17,0.045,0.062,0.06,0.01,0.01,7.21,1.01,0.41,8.63,56.49,5.19,4.03,0.16,0.15,0.30,0.05,0.07,0.07,0.02,0.01,7.23,1.29,0.40,8.92
30639,CBS10,4.8,5.15,0.35,17.8,82.2,0.217,14.36,,,53.66,7.29,5.29,0.282,0.08,0.58,0.049,0.067,0.08,0.02,0.03,7.4,1.6,0.5,9.5,55.63,5.01,4.48,0.221,0.09,0.48,0.046,0.065,0.06,0.01,0.02,7.83,1.25,0.51,9.59,54.01,6.88,5.15,0.27,0.08,0.56,0.05,0.07,0.08,0.02,0.03,7.48,1.54,0.50,9.52
30640,CBS10,5.15,5.8,0.65,17.0,83.0,0.204,14.91,,,55.98,5.92,4.17,0.383,0.13,0.47,0.043,0.061,0.08,0.02,0.03,6.6,1.4,0.42,8.42,58.47,3.82,3.11,0.305,0.12,0.28,0.039,0.055,0.07,0.01,0.02,6.92,1.02,0.4,8.34,56.40,5.56,3.99,0.37,0.13,0.44,0.04,0.06,0.08,0.02,0.02,6.65,1.34,0.42,8.41
30641,CBS10,5.8,6.1,0.3,14.4,85.6,0.168,,,,59.28,4.02,2.3,0.113,0.15,0.8,0.041,0.046,0.1,0.02,0.01,5.59,1.14,0.51,7.24,60.24,3.69,1.71,0.07,0.14,0.82,0.039,0.039,0.09,0.01,0.02,5.58,0.94,0.62,7.14,59.42,3.97,2.21,0.11,0.15,0.80,0.04,0.04,0.10,0.01,0.01,5.59,1.11,0.53,7.22
30642,CBS10,6.1,6.75,0.65,16.8,83.2,0.203,,,,59.21,4.12,2.51,0.1,0.19,0.72,0.047,0.046,0.1,0.03,0.02,5.96,1.17,0.44,7.57,60.46,3.24,1.85,0.053,0.2,0.64,0.043,0.038,0.09,0.01,0.02,5.93,0.93,0.51,7.37,59.42,3.97,2.40,0.09,0.19,0.71,0.05,0.04,0.10,0.02,0.02,5.95,1.13,0.45,7.54
30643,CBS10,6.75,7.05,0.3,13.8,86.2,0.161,,,,60.25,2.96,1.73,0.048,0.18,0.5,0.053,0.039,0.07,0.01,0.02,6.62,1.03,0.32,7.97,60.69,2.81,1.45,0.032,0.17,0.4,0.051,0.033,0.05,0.01,0.02,6.78,0.93,0.32,8.03,60.31,2.94,1.69,0.05,0.18,0.49,0.05,0.04,0.07,0.01,0.02,6.64,1.02,0.32,7.98
30644,CBS10,7.05,7.55,0.5,12.6,87.4,0.144,,,,60.93,2.51,1.72,0.037,0.12,0.31,0.054,0.035,0.04,0.02,0.03,6.84,0.97,0.23,8.04,61.11,2.21,1.42,0.029,0.12,0.14,0.051,0.025,0.03,0.01,0.02,7.19,0.8,0.21,8.2,60.95,2.47,1.68,0.04,0.12,0.29,0.05,0.03,0.04,0.01,0.02,6.88,0.95,0.23,8.06
30645,CBS10,7.55,7.95,0.4,17.5,82.5,0.212,,,,58.35,2.97,2.43,0.061,0.1,0.73,0.055,0.044,0.06,0.01,0.01,8.21,1.14,0.41,9.76,58.51,2.87,2.33,0.058,0.1,0.7,0.054,0.031,0.06,0.01,0.01,8.35,1.14,0.35,9.84,58.38,2.95,2.41,0.06,0.10,0.72,0.05,0.04,0.06,0.01,0.01,8.23,1.14,0.40,9.77
30646,CBS10,7.95,8.4,0.45,20.6,79.4,0.260,,,,59.26,2.89,2.05,0.048,0.11,0.49,0.049,0.035,0.06,0.01,0.02,8.04,1.07,0.27,9.38,59.78,2.65,1.69,0.035,0.11,0.34,0.044,0.026,0.04,0.01,0.01,8.23,0.96,0.25,9.44,59.37,2.84,1.97,0.05,0.11,0.46,0.05,0.03,0.05,0.01,0.02,8.08,1.05,0.27,9.39
30647,CBS10,8.4,8.6,0.2,0.0,-,-,,,,60.72,2.69,1.84,0.043,0.12,0.17,0.048,0.03,0.06,0.01,0.01,7.14,0.8,0.19,8.13,60.86,2.49,1.58,0.034,0.12,0.11,0.048,0.028,0.04,0.01,0.01,7.24,0.79,0.21,8.24,#VALUE!,#VALUE!,#VALUE!,#VALUE!,#VALUE!,#VALUE!,#VALUE!,#VALUE!,#VALUE!,#VALUE!,#VALUE!,#VALUE!,#VALUE!,#VALUE!,#VALUE!
30648,CBS10,8.6,9.15,0.55,18.6,81.4,0.228,,,,61.03,2.58,1.84,0.04,0.12,0.15,0.049,0.029,0.07,0.01,0.01,6.88,0.79,0.19,7.86,61.46,2.03,1.39,0.024,0.11,0.06,0.045,0.024,0.06,0.01,0.01,7.34,0.72,0.17,8.23,61.11,2.48,1.76,0.04,0.12,0.13,0.05,0.03,0.07,0.01,0.01,6.97,0.78,0.19,7.93
30649,CBS10,9.15,9.5,0.35,12.5,87.5,0.143,,,,61.20,2.35,1.78,0.03,0.15,0.07,0.056,0.028,0.06,0.01,0.03,6.99,0.71,0.25,7.95,61.57,1.88,1.4,0.021,0.14,0.04,0.052,0.022,0.04,0.01,0.01,7.13,0.69,0.19,8.01,61.25,2.29,1.73,0.03,0.15,0.07,0.06,0.03,0.06,0.01,0.03,7.01,0.71,0.24,7.96
30650,CBS10,9.5,9.9,0.4,19.0,81.0,0.234,,,,60.83,2.54,1.84,0.036,0.15,0.07,0.058,0.029,0.05,0.01,0.0,7.28,0.79,0.23,8.3,60.45,2.2,1.55,0.027,0.17,0.04,0.063,0.026,0.04,0.01,0.01,8.16,0.82,0.25,9.23,60.76,2.48,1.79,0.03,0.15,0.06,0.06,0.03,0.05,0.01,0.01,7.45,0.80,0.23,8.48
30651,CBS10,9.9,10.35,0.45,15.4,84.6,0.183,9.36,,,58.68,2.96,2.43,0.072,0.18,0.25,0.066,0.039,0.07,0.02,0.03,8.26,1.05,0.28,9.59,58.86,2.66,2.41,0.066,0.19,0.21,0.065,0.035,0.08,0.01,0.01,8.61,1.03,0.28,9.92,58.71,2.91,2.43,0.07,0.18,0.24,0.07,0.04,0.07,0.02,0.02,8.31,1.05,0.28,9.64
30652,CBS10,10.35,10.85,0.5,15.4,84.6,0.183,9.34,,,55.54,3.9,4.23,0.145,0.31,0.72,0.059,0.057,0.15,0.03,0.03,8.84,1.37,0.52,10.73,55.72,3.43,4.25,0.125,0.31,0.76,0.057,0.054,0.15,0.02,0.03,9.0,1.3,0.6,10.9,55.57,3.83,4.23,0.14,0.31,0.73,0.06,0.06,0.15,0.03,0.03,8.86,1.36,0.53,10.76
30653,CBS10,10.85,11.15,0.3,13.9,86.1,0.162,17.36,,,58.15,2.85,2.95,0.096,0.26,0.47,0.059,0.046,0.12,0.02,0.02,8.25,1.14,0.37,9.76,59.34,2.2,2.28,0.059,0.22,0.29,0.054,0.037,0.1,0.01,0.01,8.22,0.98,0.3,9.49,58.32,2.76,2.86,0.09,0.25,0.44,0.06,0.04,0.12,0.02,0.01,8.25,1.12,0.36,9.72
30654,CBS10,11.15,11.85,0.7,14.8,85.2,0.173,,,0.35,60.94,2.25,2.0,0.05,0.14,0.18,0.047,0.041,0.08,0.01,0.02,7.02,0.84,0.34,8.2,61.62,1.78,1.45,0.029,0.12,0.09,0.049,0.03,0.07,0.01,0.0,7.28,0.71,0.3,8.29,61.04,2.18,1.92,0.05,0.14,0.17,0.05,0.04,0.08,0.01,-,7.06,0.82,0.33,8.21
30655,CBS10,11.85,12.2,0.35,12.1,87.9,0.138,,,0.31,60.83,2.14,1.72,0.04,0.11,0.06,0.048,0.034,0.05,0.01,0.01,7.21,0.8,0.31,8.32,61.51,1.81,1.39,0.031,0.11,0.05,0.05,0.028,0.05,0.01,0.0,7.55,0.72,0.29,8.56,60.91,2.10,1.68,0.04,0.11,0.06,0.05,0.03,0.05,0.01,0.01,7.25,0.79,0.31,8.35
30656,CBS10,12.2,12.6,0.4,12.0,88.0,0.137,,,0.29,61.29,1.97,1.63,0.042,0.09,0.04,0.05,0.033,0.05,0.01,0.02,7.24,0.8,0.32,8.36,61.56,1.71,1.36,0.033,0.09,0.04,0.053,0.028,0.05,0.0,0.0,7.63,0.67,0.36,8.66,61.32,1.94,1.60,0.04,0.09,0.04,0.05,0.03,0.05,0.01,-,7.29,0.78,0.32,8.40
30657,CBS10,12.6,12.95,0.35,17.3,82.7,0.209,,,0.29,60.93,2.0,1.75,0.037,0.11,0.04,0.062,0.034,0.04,0.01,0.02,7.56,0.86,0.32,8.74,61.19,1.67,1.47,0.027,0.11,0.04,0.064,0.028,0.05,0.0,0.01,7.84,0.81,0.27,8.92,60.97,1.94,1.70,0.04,0.11,0.04,0.06,0.03,0.04,0.01,0.01,7.61,0.85,0.31,8.77
30658,CBS10,12.95,13.25,0.3,13.9,86.1,0.161,,,0.32,60.40,2.22,1.82,0.05,0.12,0.04,0.065,0.033,0.04,0.01,0.02,7.79,0.9,0.32,9.01,60.46,1.81,1.48,0.042,0.13,0.04,0.074,0.026,0.05,0.01,0.0,8.39,0.83,0.27,9.49,60.41,2.16,1.77,0.05,0.12,0.04,0.07,0.03,0.04,0.01,-,7.87,0.89,0.31,9.08
30659,CBS10,13.25,13.85,0.6,15.6,84.4,0.185,,,0.29,60.76,1.97,1.43,0.034,0.12,0.05,0.061,0.029,0.03,0.01,0.02,8.37,0.86,0.29,9.52,60.83,1.67,1.08,0.025,0.11,0.04,0.061,0.024,0.03,0.01,0.0,8.75,0.8,0.2,9.75,60.77,1.92,1.38,0.03,0.12,0.05,0.06,0.03,0.03,0.01,-,8.43,0.85,0.28,9.56
30660,CBS10,13.85,14.3,0.45,17.0,83.0,0.205,,,0.33,60.55,1.97,1.39,0.032,0.1,0.04,0.062,0.027,0.04,0.01,0.01,8.38,0.84,0.28,9.5,60.69,1.75,0.98,0.019,0.1,0.03,0.065,0.022,0.04,0.01,0.0,8.83,0.8,0.21,9.84,60.57,1.93,1.32,0.03,0.10,0.04,0.06,0.03,0.04,0.01,-,8.46,0.83,0.27,9.56
30661,CBS10,14.3,14.85,0.55,15.1,84.9,0.178,3.38,15.8,0.33,60.80,1.97,1.48,0.038,0.09,0.03,0.061,0.03,0.04,0.01,0.01,7.95,0.87,0.31,9.13,60.75,1.72,1.11,0.027,0.1,0.03,0.064,0.019,0.03,0.0,0.01,8.5,1.0,0.25,9.75,60.79,1.93,1.42,0.04,0.09,0.03,0.06,0.03,0.04,0.01,0.01,8.03,0.89,0.30,9.22
30662,CBS10,14.85,15.15,0.3,10.8,89.2,0.121,,14.9,0.34,60.93,2.01,1.43,0.037,0.1,0.03,0.064,0.03,0.03,0.01,0.01,7.8,0.85,0.31,8.96,60.99,1.69,1.09,0.026,0.11,0.02,0.067,0.021,0.04,0.0,0.01,8.55,0.81,0.28,9.64,60.94,1.98,1.39,0.04,0.10,0.03,0.06,0.03,0.03,0.01,0.01,7.88,0.85,0.31,9.03
30663,CBS10,15.15,15.5,0.35,17.4,82.6,0.211,3.95,15.8,0.39,60.34,2.31,1.56,0.04,0.12,0.04,0.068,0.033,0.04,0.01,0.01,7.94,0.88,0.32,9.14,60.89,1.77,1.19,0.024,0.11,0.03,0.073,0.022,0.02,0.0,0.02,8.47,0.99,0.29,9.75,60.44,2.22,1.50,0.04,0.12,0.04,0.07,0.03,0.04,0.01,0.01,8.03,0.90,0.31,9.25
30664,CBS10,15.5,16.0,0.5,17.4,82.6,0.211,3.95,15.75,0.51,60.60,2.19,1.51,0.043,0.12,0.04,0.069,0.026,0.03,0.01,0.01,7.8,0.9,0.33,9.03,60.51,1.88,1.22,0.025,0.13,0.04,0.074,0.029,0.03,0.0,0.01,8.22,1.07,0.3,9.59,60.58,2.14,1.46,0.04,0.12,0.04,0.07,0.03,0.03,0.01,0.01,7.87,0.93,0.32,9.13
30665,CBS10,16.0,16.4,0.4,28.5,71.5,0.399,7.44,15.8,0.33,60.26,2.34,1.68,0.045,0.13,0.09,0.07,0.032,0.04,0.01,0.01,7.68,0.94,0.37,8.99,60.56,1.94,1.34,0.021,0.14,0.07,0.078,0.03,0.03,0.0,0.02,8.25,0.97,0.34,9.56,60.35,2.23,1.58,0.04,0.13,0.08,0.07,0.03,0.04,0.01,0.02,7.84,0.95,0.36,9.15
30666,CBS10,16.4,16.9,0.5,12.9,87.1,0.149,2.88,15.8,0.38,60.61,2.04,1.49,0.032,0.13,0.04,0.071,0.027,0.04,0.01,0.01,7.78,0.83,0.33,8.94,60.73,1.92,1.25,0.018,0.14,0.03,0.074,0.022,0.02,0.01,0.01,8.3,0.85,0.26,9.41,60.63,2.02,1.46,0.03,0.13,0.04,0.07,0.03,0.04,0.01,0.01,7.85,0.83,0.32,9.00
30667,CBS10,16.9,17.3,0.4,14.9,85.1,0.175,3.35,15.8,0.49,60.62,2.31,1.69,0.037,0.14,0.07,0.072,0.03,0.05,0.01,0.01,7.37,0.85,0.36,8.58,60.42,2.05,1.52,0.022,0.16,0.05,0.078,0.026,0.05,0.01,0.01,7.92,0.91,0.27,9.1,60.59,2.27,1.66,0.03,0.14,0.07,0.07,0.03,0.05,0.01,0.01,7.45,0.86,0.35,8.66
30668,CBS10,17.3,17.5,0.2,20.8,79.2,0.263,4.97,15.0,0.34,60.45,2.34,1.77,0.054,0.16,0.05,0.078,0.03,0.05,0.01,0.02,7.52,0.87,0.38,8.77,60.41,1.98,1.46,0.046,0.2,0.04,0.082,0.027,0.04,0.01,0.02,8.12,0.86,0.28,9.26,60.44,2.27,1.71,0.05,0.17,0.05,0.08,0.03,0.05,0.01,0.02,7.64,0.87,0.36,8.87
30669,CBS10,17.5,17.8,0.3,13.1,86.9,0.150,9.35,15.85,0.79,60.08,2.47,2.01,0.131,0.2,0.05,0.084,0.035,0.05,0.02,0.02,7.6,0.87,0.43,8.89,59.79,2.3,1.8,0.121,0.25,0.04,0.088,0.032,0.04,0.01,0.02,8.02,0.81,0.5,9.33,60.04,2.45,1.98,0.13,0.21,0.05,0.08,0.03,0.05,0.02,0.02,7.65,0.86,0.43,8.94
30670,CBS10,17.8,18.35,0.55,20.2,79.8,0.254,4.72,15.8,,60.66,2.39,1.87,0.088,0.14,0.04,0.08,0.034,0.04,0.01,0.02,6.89,0.9,0.38,8.17,61.0,2.1,1.61,0.059,0.14,0.04,0.084,0.033,0.03,0.01,0.02,7.07,0.89,0.37,8.33,60.73,2.33,1.82,0.08,0.14,0.04,0.08,0.03,0.04,0.01,0.02,6.93,0.90,0.38,8.20
30671,CBS10,18.35,18.7,0.35,19.4,80.6,0.241,9.33,15.85,,58.24,4.22,3.13,0.205,0.12,0.05,0.092,0.034,0.07,0.15,0.01,6.8,1.12,0.42,8.34,59.4,3.0,1.85,0.098,0.13,0.03,0.115,0.026,0.05,0.1,0.0,7.97,0.93,0.29,9.19,58.47,3.98,2.88,0.18,0.12,0.05,0.10,0.03,0.07,0.14,0.01,7.03,1.08,0.39,8.51
30672,CBS10,18.7,19.35,0.65,20.8,79.2,0.262,9.32,15.85,,59.36,3.5,2.23,0.117,0.11,0.05,0.092,0.029,0.05,0.08,0.0,7.41,0.93,0.36,8.7,59.47,3.11,1.56,0.068,0.13,0.03,0.094,0.023,0.05,0.06,0.01,8.36,0.89,0.27,9.52,59.38,3.42,2.09,0.11,0.11,0.05,0.09,0.03,0.05,0.08,-,7.61,0.92,0.34,8.87
30673,CBS10,19.35,19.6,0.25,20.9,79.1,0.264,9.33,15.85,,57.28,5.22,3.42,0.141,0.08,0.2,0.062,0.034,0.06,0.12,0.0,6.77,1.23,0.47,8.46,58.83,3.65,1.93,0.085,0.11,0.07,0.061,0.025,0.04,0.08,0.01,8.17,1.0,0.29,9.46,57.60,4.89,3.10,0.13,0.09,0.17,0.06,0.03,0.06,0.11,0.00,7.06,1.18,0.43,8.67
30674,CBS10,19.6,20.3,0.7,27.4,72.6,0.377,,15.65,,,,,,,,,,,,,,,,0.0,,,,,,,,,,,,,,,0.0,-,-,-,-,-,-,-,-,-,-,-,-,-,-,-
30675,CBS10,20.3,20.7,0.4,20.6,79.4,0.259,1.56,15.8,1.37,49.03,12.4,9.46,0.108,0.04,0.5,0.036,0.022,0.09,0.03,0.05,3.23,3.2,0.4,6.83,,,,,,,,,,,,,,,0.0,-,-,-,-,-,-,-,-,-,-,-,-,-,-,-
30676,CBS10,20.7,20.7,0.0,19.9,80.1,0.248,1.56,19.61,0.78,58.01,6.37,4.53,0.062,0.04,0.23,0.043,0.021,0.06,0.02,0.02,3.53,1.61,0.28,5.42,,,,,,,,,,,,,,,0.0,-,-,-,-,-,-,-,-,-,-,-,-,-,-,-
30677,CBS10,20.7,21.3,0.6,19.5,80.5,0.243,1.52,15.8,0.99,58.70,5.76,4.03,0.054,0.04,0.18,0.035,0.022,0.05,0.02,0.02,3.84,1.33,0.28,5.45,63.84,1.95,1.12,0.021,0.03,0.05,0.035,0.019,0.04,0.01,0.0,4.77,0.61,0.16,5.54,59.70,5.02,3.46,0.05,0.04,0.15,0.04,0.02,0.05,0.02,-,4.02,1.19,0.26,5.47
30678,CBS10,21.3,21.5,0.2,19.8,80.2,0.247,1.45,15.8,0.86,60.47,4.93,3.26,0.052,0.04,0.14,0.034,0.019,0.06,0.01,0.02,3.39,1.09,0.32,4.8,63.1,2.35,1.26,0.024,0.04,0.08,0.039,0.014,0.03,0.01,0.02,4.7,0.7,0.22,5.62,60.99,4.42,2.86,0.05,0.04,0.13,0.03,0.02,0.05,0.01,0.02,3.65,1.01,0.30,4.96
30679,CBS10,21.5,22.0,0.5,19.7,80.3,0.246,1.77,15.2,0.73,62.60,4.26,1.68,0.07,0.03,0.07,0.027,0.014,0.04,0.03,0.02,3.09,0.65,0.33,4.07,61.58,6.26,0.77,0.021,0.02,0.03,0.026,0.011,0.04,0.01,0.02,4.12,0.54,0.23,4.89,62.40,4.65,1.50,0.06,0.03,0.06,0.03,0.01,0.04,0.03,0.02,3.29,0.63,0.31,4.23
30680,CBS10,22.0,22.4,0.4,18.9,81.1,0.233,1.69,15.5,0.67,64.81,2.4,1.1,0.035,0.03,0.04,0.032,0.015,0.04,0.01,0.01,2.83,0.51,0.27,3.61,63.71,2.63,0.83,0.021,0.03,0.02,0.045,0.013,0.04,0.01,0.02,4.65,0.56,0.21,5.42,64.60,2.44,1.05,0.03,0.03,0.04,0.03,0.01,0.04,0.01,0.01,3.17,0.52,0.26,3.95
30681,CBS10,22.4,22.85,0.45,21.9,78.1,0.281,1.84,15.5,0.76,60.80,3.9,2.41,0.088,0.04,0.04,0.05,0.024,0.06,0.01,0.02,4.89,0.87,0.29,6.05,61.27,3.34,1.07,0.02,0.03,0.02,0.06,0.016,0.06,0.01,0.02,6.88,0.68,0.18,7.74,60.90,3.78,2.12,0.07,0.04,0.04,0.05,0.02,0.06,0.01,0.02,5.33,0.83,0.27,6.42
30682,CBS10,22.85,23.25,0.4,20.8,79.2,0.262,1.47,15.8,0.87,58.81,4.59,3.55,0.156,0.05,0.04,0.072,0.028,0.06,0.01,0.02,5.58,1.18,0.32,7.08,60.74,2.25,1.55,0.043,0.05,0.04,0.095,0.023,0.03,0.01,0.03,7.44,0.79,0.26,8.49,59.21,4.10,3.13,0.13,0.05,0.04,0.08,0.03,0.05,0.01,0.02,5.97,1.10,0.31,7.37
30683,CBS10,23.25,23.8,0.55,23.0,77.0,0.299,2.38,15.8,0.58,63.17,2.2,1.4,0.054,0.03,0.03,0.051,0.018,0.04,0.01,0.01,4.65,0.64,0.25,5.54,64.01,1.44,0.74,0.015,0.02,0.03,0.051,0.011,0.02,0.0,0.03,5.29,0.55,0.21,6.05,63.36,2.03,1.25,0.05,0.03,0.03,0.05,0.02,0.04,0.01,0.02,4.80,0.62,0.24,5.66
30684,CBS10,23.8,24.3,0.5,18.3,81.7,0.225,2.45,15.85,0.56,63.70,2.25,1.21,0.044,0.03,0.02,0.048,0.017,0.03,0.01,0.01,4.27,0.58,0.25,5.1,63.67,1.66,0.72,0.013,0.02,0.03,0.051,0.013,-0.01,0.0,0.02,5.48,0.55,0.17,6.19,63.69,2.14,1.12,0.04,0.03,0.02,0.05,0.02,0.02,0.01,0.01,4.49,0.57,0.24,5.30
30685,CBS10,24.3,24.7,0.4,27.2,72.8,0.374,,15.85,0.72,63.15,2.69,1.38,0.06,0.03,0.03,0.048,0.017,0.04,0.01,0.01,4.15,0.64,0.25,5.04,63.13,1.6,0.7,0.015,0.02,0.02,0.04,0.011,0.01,0.01,0.0,6.29,0.61,0.17,7.07,63.14,2.39,1.19,0.05,0.03,0.03,0.05,0.02,0.03,0.01,0.01,4.73,0.63,0.23,5.59
30686,CBS10,24.7,25.1,0.4,28.4,71.6,0.397,,,0.62,62.29,2.96,1.83,0.069,0.04,0.03,0.059,0.02,0.05,0.01,0.02,4.88,0.78,0.26,5.92,62.64,1.56,0.74,0.016,0.04,0.02,0.049,0.012,0.02,0.0,0.02,7.41,0.7,0.14,8.25,62.39,2.56,1.52,0.05,0.04,0.03,0.06,0.02,0.04,0.01,0.02,5.60,0.76,0.23,6.58
30687,CBS10,25.1,25.8,0.7,21.9,78.1,0.280,,,,63.46,2.94,1.73,0.072,0.05,0.03,0.061,0.017,0.04,0.01,0.03,3.32,0.69,0.26,4.27,,,,,,,,,,,,,,,0.0,-,-,-,-,-,-,-,-,-,-,-,-,-,-,-
30688,CBS10,25.8,26.1,0.3,0.0,-,-,,,,,,,,,,,,,,,,,,0.0,,,,,,,,,,,,,,,0.0,-,-,-,-,-,-,-,-,-,-,-,-,-,-,-
30745,CBS11,26.3,26.6,0.3,22.9,77.1,0.296,,,,47.51,12.44,9.98,0.711,0.11,0.08,0.042,0.037,0.08,0.09,0.02,5.41,2.48,0.35,8.24,55.62,7.27,4.91,0.202,0.05,0.04,0.043,0.034,0.04,0.03,0.0,6.31,1.22,0.23,7.76,49.36,11.26,8.82,0.59,0.10,0.07,0.04,0.04,0.07,0.07,-,5.62,2.19,0.32,8.13
30746,CBS11,26.6,27.0,0.4,0.0,-,-,,,,49.05,11.43,9.03,0.531,0.08,0.07,0.041,0.045,0.07,0.1,0.02,5.47,2.35,0.34,8.16,,,,,,,,,,,,,,,0.0,-,-,-,-,-,-,-,-,-,-,-,-,-,-,-
30747,CBS11,27.0,26.75,-0.25,0.0,-,-,,,,39.87,23.51,10.38,0.751,0.1,0.08,0.038,0.054,0.12,0.24,0.02,4.26,2.73,0.37,7.36,39.07,32.45,5.04,0.292,0.07,0.05,0.033,0.064,0.08,0.17,0.02,4.41,1.24,0.25,5.9,#VALUE!,#VALUE!,#VALUE!,#VALUE!,#VALUE!,#VALUE!,#VALUE!,#VALUE!,#VALUE!,#VALUE!,#VALUE!,#VALUE!,#VALUE!,#VALUE!,#VALUE!
30748,CBS11,26.75,27.3,0.55,0.0,-,-,,,,49.51,13.69,6.86,0.425,0.07,0.06,0.038,0.044,0.08,0.14,0.01,5.58,1.73,0.3,7.61,52.71,14.9,2.51,0.096,0.04,0.03,0.029,0.04,0.03,0.05,0.0,5.89,0.73,0.19,6.81,#VALUE!,#VALUE!,#VALUE!,#VALUE!,#VALUE!,#VALUE!,#VALUE!,#VALUE!,#VALUE!,#VALUE!,-,#VALUE!,#VALUE!,#VALUE!,#VALUE!
30749,CBS11,27.3,27.7,0.4,27.2,72.8,0.373,,,,50.85,11.43,6.48,0.355,0.06,0.06,0.038,0.042,0.07,0.11,0.01,6.4,1.6,0.29,8.29,55.05,10.17,2.71,0.079,0.07,0.03,0.031,0.033,0.03,0.03,0.0,6.91,0.81,0.18,7.9,51.99,11.09,5.46,0.28,0.06,0.05,0.04,0.04,0.06,0.09,0.01,6.54,1.39,0.26,8.18
30750,CBS11,27.7,28.1,0.4,27.0,73.0,0.370,,,,51.99,10.2,6.33,0.286,0.05,0.06,0.035,0.038,0.08,0.12,0.02,6.31,1.75,0.28,8.34,56.38,8.67,2.61,0.076,0.06,0.03,0.031,0.036,0.03,0.07,0.0,6.65,0.79,0.2,7.64,53.18,9.79,5.32,0.23,0.05,0.05,0.03,0.04,0.07,0.10,-,6.40,1.49,0.26,8.15
30751,CBS11,28.1,28.4,0.3,26.3,73.7,0.358,,,,53.65,8.34,5.65,0.233,0.04,0.06,0.036,0.036,0.07,0.09,0.0,6.71,1.6,0.26,8.57,57.55,6.8,2.36,0.067,0.04,0.03,0.031,0.026,0.03,0.04,0.0,7.21,0.82,0.18,8.21,54.68,7.93,4.78,0.19,0.04,0.05,0.03,0.03,0.06,0.07,0.00,6.84,1.39,0.24,8.48
30752,CBS11,28.4,28.7,0.3,27.2,72.8,0.374,,,,54.43,7.71,5.33,0.188,0.06,0.05,0.033,0.034,0.05,0.07,0.0,6.78,1.53,0.25,8.56,57.31,6.56,2.79,0.06,0.05,0.03,0.028,0.037,0.03,0.06,0.0,7.17,0.92,0.21,8.3,55.21,7.40,4.64,0.15,0.06,0.04,0.03,0.03,0.04,0.07,-,6.89,1.36,0.24,8.49
30753,CBS11,28.7,29.0,0.3,29.0,71.0,0.408,,,,53.91,7.63,5.73,0.351,0.1,0.05,0.032,0.033,0.06,0.07,0.01,6.7,1.54,0.27,8.51,56.74,6.56,2.79,0.064,0.05,0.03,0.028,0.03,0.03,0.03,0.0,7.94,0.88,0.19,9.01,54.73,7.32,4.88,0.27,0.09,0.04,0.03,0.03,0.05,0.06,-,7.06,1.35,0.25,8.65
30754,CBS11,29.0,29.2,0.2,25.8,74.2,0.348,,,,54.85,7.07,5.76,0.52,0.12,0.05,0.033,0.029,0.05,0.05,0.02,6.05,1.44,0.27,7.76,58.41,4.68,2.58,0.07,0.06,0.03,0.031,0.029,0.02,0.02,0.0,7.68,0.78,0.19,8.65,55.77,6.45,4.94,0.40,0.10,0.04,0.03,0.03,0.04,0.04,-,6.47,1.27,0.25,7.99
30755,CBS11,29.2,29.6,0.4,27.8,72.2,0.384,,,,55.50,6.65,5.3,0.417,0.1,0.05,0.035,0.028,0.05,0.05,0.0,6.15,1.47,0.24,7.86,58.76,4.19,2.45,0.064,0.06,0.03,0.034,0.027,0.03,0.02,0.0,7.63,0.78,0.19,8.6,56.40,5.96,4.51,0.32,0.09,0.04,0.03,0.03,0.04,0.04,-,6.56,1.27,0.23,8.06
30756,CBS11,29.6,30.0,0.4,0.0,-,-,,,,54.50,7.22,5.51,0.347,0.11,0.04,0.035,0.027,0.04,0.06,0.0,6.53,1.6,0.24,8.37,58.32,5.3,2.64,0.063,0.08,0.03,0.039,0.03,0.03,0.02,0.0,7.48,0.76,0.21,8.45,#VALUE!,#VALUE!,#VALUE!,#VALUE!,#VALUE!,#VALUE!,#VALUE!,#VALUE!,#VALUE!,#VALUE!,-,#VALUE!,#VALUE!,#VALUE!,#VALUE!
30757,CBS11,30.0,30.3,0.3,27.4,72.6,0.378,,,,53.11,9.71,5.43,0.312,0.1,0.05,0.041,0.037,0.06,0.11,0.01,6.1,1.6,0.23,7.93,57.17,7.58,2.13,0.054,0.09,0.03,0.044,0.025,0.04,0.02,0.0,7.21,0.8,0.21,8.22,54.22,9.13,4.53,0.24,0.10,0.04,0.04,0.03,0.05,0.08,-,6.40,1.38,0.22,8.01
30758,CBS11,30.3,31.15,0.85,28.0,72.0,0.389,,,,54.99,7.13,4.63,0.227,0.08,0.04,0.05,0.027,0.06,0.06,0.0,7.0,1.44,0.23,8.67,57.91,5.96,1.81,0.045,0.07,0.02,0.052,0.022,0.03,0.01,0.02,7.76,0.79,0.19,8.74,55.81,6.80,3.84,0.18,0.08,0.03,0.05,0.03,0.05,0.05,0.01,7.21,1.26,0.22,8.69
30759,CBS11,31.15,31.55,0.4,0.0,-,-,,,,55.70,6.62,4.29,0.188,0.07,0.04,0.051,0.026,0.04,0.05,0.0,7.19,1.38,0.23,8.8,58.39,5.57,1.59,0.041,0.05,0.02,0.054,0.017,0.03,0.01,0.02,8.05,0.81,0.19,9.05,#VALUE!,#VALUE!,#VALUE!,#VALUE!,#VALUE!,#VALUE!,#VALUE!,#VALUE!,#VALUE!,#VALUE!,-,#VALUE!,#VALUE!,#VALUE!,#VALUE!
30760,CBS11,31.55,31.85,0.3,0.0,-,-,,,,53.19,8.15,5.52,0.226,0.11,0.04,0.049,0.03,0.06,0.05,0.03,7.44,1.74,0.23,9.41,57.34,6.4,1.66,0.04,0.07,0.02,0.049,0.025,0.02,0.02,0.03,8.45,0.82,0.2,9.47,#VALUE!,#VALUE!,#VALUE!,#VALUE!,#VALUE!,#VALUE!,#VALUE!,#VALUE!,#VALUE!,#VALUE!,#VALUE!,#VALUE!,#VALUE!,#VALUE!,#VALUE!
30761,CBS11,31.85,32.15,0.3,22.0,78.0,0.282,,,,56.18,6.15,3.59,0.128,0.14,0.03,0.052,0.033,0.03,0.03,0.01,7.73,1.21,0.21,9.15,59.35,4.42,1.57,0.034,0.09,0.02,0.046,0.019,0.03,0.01,0.02,7.82,0.76,0.18,8.76,56.88,5.77,3.15,0.11,0.13,0.03,0.05,0.03,0.03,0.03,0.01,7.75,1.11,0.20,9.06
30762,CBS11,32.15,32.55,0.4,21.2,78.8,0.269,,,,57.30,5.07,2.88,0.1,0.1,0.03,0.054,0.062,0.04,0.03,0.03,7.68,1.11,0.24,9.03,59.51,4.82,1.22,0.026,0.08,0.02,0.047,0.018,0.03,0.01,0.02,7.91,0.74,0.17,8.82,57.77,5.02,2.53,0.08,0.10,0.03,0.05,0.05,0.04,0.03,0.02,7.73,1.03,0.23,8.99
30763,CBS11,32.55,32.85,0.3,23.3,76.7,0.303,,,,57.65,4.79,2.73,0.073,0.09,0.04,0.056,0.056,0.05,0.03,0.02,7.65,1.09,0.18,8.92,59.92,3.77,1.47,0.028,0.06,0.02,0.051,0.022,0.04,0.02,0.03,7.97,0.79,0.18,8.94,58.18,4.55,2.44,0.06,0.08,0.04,0.05,0.05,0.05,0.03,0.02,7.72,1.02,0.18,8.92
30764,CBS11,32.85,33.15,0.3,22.1,77.9,0.283,,,,57.28,5.59,3.0,0.084,0.08,0.03,0.055,0.04,0.04,0.03,0.03,7.15,1.15,0.2,8.5,58.7,6.47,1.43,0.031,0.06,0.02,0.047,0.018,0.04,0.03,0.02,7.09,0.76,0.17,8.02,57.59,5.78,2.65,0.07,0.08,0.03,0.05,0.04,0.04,0.03,0.03,7.14,1.06,0.19,8.39
30765,CBS11,33.15,33.45,0.3,0.0,-,-,,,,55.34,6.57,3.86,0.094,0.18,0.04,0.059,0.038,0.05,0.04,0.02,7.89,1.42,0.22,9.53,57.35,7.35,1.5,0.03,0.11,0.02,0.052,0.018,0.04,0.02,0.02,7.92,0.84,0.17,8.93,#VALUE!,#VALUE!,#VALUE!,#VALUE!,#VALUE!,#VALUE!,#VALUE!,#VALUE!,#VALUE!,#VALUE!,#VALUE!,#VALUE!,#VALUE!,#VALUE!,#VALUE!
30766,CBS11,33.45,33.85,0.4,0.0,-,-,,,,51.05,9.24,6.34,0.193,0.24,0.04,0.052,0.04,0.06,0.04,0.04,8.02,2.01,0.25,10.28,56.58,7.62,1.52,0.036,0.14,0.02,0.051,0.02,0.03,0.06,0.03,8.33,0.81,0.2,9.34,#VALUE!,#VALUE!,#VALUE!,#VALUE!,#VALUE!,#VALUE!,#VALUE!,#VALUE!,#VALUE!,#VALUE!,#VALUE!,#VALUE!,#VALUE!,#VALUE!,#VALUE!
30767,CBS11,33.85,34.25,0.4,22.5,77.5,0.290,,,,54.25,6.83,4.25,0.141,0.24,0.04,0.052,0.044,0.05,0.03,0.04,8.58,1.48,0.29,10.35,58.33,5.85,0.97,0.031,0.11,0.02,0.045,0.022,0.02,0.03,0.03,8.66,0.71,0.16,9.53,55.17,6.61,3.51,0.12,0.21,0.04,0.05,0.04,0.04,0.03,0.04,8.60,1.31,0.26,10.17
30768,CBS11,34.25,34.65,0.4,27.1,72.9,0.372,,,,55.97,5.59,3.07,0.113,0.21,0.03,0.062,0.053,0.04,0.04,0.03,8.88,1.22,0.25,10.35,59.17,4.44,0.8,0.038,0.06,0.01,0.051,0.018,0.03,0.03,0.03,9.03,0.78,0.16,9.97,56.84,5.28,2.45,0.09,0.17,0.02,0.06,0.04,0.04,0.03,0.03,8.92,1.10,0.23,10.25
30798,CBS12,14.4,14.8,0.4,0.0,-,-,,,,,,,,,,,,,,,,,,0.0,,,,,,,,,,,,,,,0.0,-,-,-,-,-,-,-,-,-,-,-,-,-,-,-
30799,CBS12,14.8,15.2,0.4,0.0,-,-,,,,58.83,3.81,3.06,0.142,0.32,0.1,0.021,0.025,0.14,0.02,0.02,6.85,0.99,0.27,8.11,55.77,6.22,3.91,0.191,0.38,0.09,0.025,0.031,0.18,0.01,0.03,7.43,0.95,0.36,8.74,#VALUE!,#VALUE!,#VALUE!,#VALUE!,#VALUE!,#VALUE!,#VALUE!,#VALUE!,#VALUE!,#VALUE!,#VALUE!,#VALUE!,#VALUE!,#VALUE!,#VALUE!
30800,CBS12,15.2,15.6,0.4,0.0,-,-,,,,57.06,4.9,3.77,0.191,0.44,0.11,0.019,0.028,0.18,0.02,0.02,7.0,1.08,0.31,8.39,59.93,3.89,2.06,0.092,0.33,0.04,0.019,0.017,0.11,0.01,0.02,6.76,0.74,0.25,7.75,#VALUE!,#VALUE!,#VALUE!,#VALUE!,#VALUE!,#VALUE!,#VALUE!,#VALUE!,#VALUE!,#VALUE!,#VALUE!,#VALUE!,#VALUE!,#VALUE!,#VALUE!
30801,CBS12,15.6,16.0,0.4,0.0,-,-,1.98,15.4,,52.43,8.58,5.88,0.32,0.51,0.15,0.023,0.034,0.25,0.03,0.03,7.22,1.41,0.39,9.02,61.31,2.79,1.78,0.067,0.23,0.05,0.021,0.016,0.1,0.01,0.01,6.49,0.65,0.21,7.35,#VALUE!,#VALUE!,#VALUE!,#VALUE!,#VALUE!,#VALUE!,#VALUE!,#VALUE!,#VALUE!,#VALUE!,#VALUE!,#VALUE!,#VALUE!,#VALUE!,#VALUE!
30802,CBS12,16.0,16.4,0.4,0.0,-,-,9.31,15.76,1.38,57.31,4.33,4.55,0.259,0.37,0.1,0.02,0.026,0.17,0.02,0.03,6.22,1.18,0.43,7.83,58.45,3.89,3.68,0.206,0.33,0.07,0.02,0.021,0.13,0.01,0.01,6.33,1.0,0.34,7.67,#VALUE!,#VALUE!,#VALUE!,#VALUE!,#VALUE!,#VALUE!,#VALUE!,#VALUE!,#VALUE!,#VALUE!,#VALUE!,#VALUE!,#VALUE!,#VALUE!,#VALUE!
30803,CBS12,16.4,16.7,0.3,0.0,-,-,3.77,15.8,0.96,59.57,3.27,2.47,0.125,0.24,0.09,0.018,0.019,0.12,0.01,0.02,7.0,0.86,0.28,8.14,60.89,3.12,1.5,0.068,0.19,0.04,0.016,0.014,0.07,0.01,0.01,7.0,0.71,0.16,7.87,#VALUE!,#VALUE!,#VALUE!,#VALUE!,#VALUE!,#VALUE!,#VALUE!,#VALUE!,#VALUE!,#VALUE!,#VALUE!,#VALUE!,#VALUE!,#VALUE!,#VALUE!
30804,CBS12,16.7,17.05,0.35,14.7,85.3,0.173,1.19,15.65,1.04,59.99,3.16,2.07,0.083,0.18,0.08,0.019,0.018,0.11,0.01,0.01,7.27,0.86,0.23,8.35,60.87,2.94,1.01,0.029,0.12,0.03,0.018,0.011,0.04,0.01,0.01,7.56,0.69,0.11,8.36,60.12,3.12,1.91,0.08,0.17,0.07,0.02,0.02,0.10,0.01,0.01,7.31,0.83,0.21,8.35
30805,CBS12,17.05,17.45,0.4,0.0,-,-,,15.45,1.0,60.07,3.0,1.95,0.072,0.16,0.08,0.02,0.018,0.11,0.02,0.01,7.52,0.81,0.22,8.55,61.74,1.93,0.9,0.022,0.11,0.03,0.017,0.01,0.04,0.01,0.0,7.8,0.67,0.1,8.57,#VALUE!,#VALUE!,#VALUE!,#VALUE!,#VALUE!,#VALUE!,#VALUE!,#VALUE!,#VALUE!,#VALUE!,#VALUE!,#VALUE!,#VALUE!,#VALUE!,#VALUE!
