Repository: elphick/mass-composition

# mass-composition
Manage mass-composition math operations and visualisation.
Working in Metallurgy or Geoscience and tired of writing the same weight-averaging code in separate projects?
Mass-Composition is for you - Not only does it do the heavy lifting (alright, not-so-heavy lifting), but also offers 
automatic analyte detection and various interactive visualisations out of the box.

**Why Xarray? Why not Pandas?**

Mass-Composition is backed by Xarray.

Pandas is great for tabular data with a single index/dimension. While it can handle multi-indexes, it is not
fundamentally multi-dimensional friendly.

File: elphick/mass_composition/demo_data/A072391_met.csv (part 3 of 10)
Sample_number,Bulk_Hole_No,From (m),To (m),Sample_Thickness (m),Lump (%), Fines (%),L/F Ratio,Dry Weight Lump (kg),Dry Weight Fines (kg),Moisture (%),Fe,SiO2,Al2O3,TiO2,MnO,CaO,P,S ,MgO,K2O,Na2O,LOI371,LOI650,LOI1000,LOITotal,Fe_Lump,SiO2_Lump,Al2O3_Lump,TiO2_Lump,MnO_Lump,CaO_Lump,P_Lump,S _Lump,MgO_Lump,K2O_Lump,Na2O_Lump,LOI371_Lump,LOI650_Lump,LOI1000_Lump,LOITotal_Lump,Fe_Head,SiO2_Head,Al2O3_Head,TiO2_Head,MnO_Head,CaO_Head,P_Head,S _Head,MgO_Head,K2O_Head,Na2O_Head,LOI371_Head,LOI650_Head,LOI1000_Head,LOITotal_Head
30806,CBS12,17.45,17.8,0.35,15.7,84.3,0.187,1.10,15.45,0.82,59.91,2.84,2.03,0.058,0.15,0.07,0.022,0.016,0.13,0.01,0.01,7.69,0.75,0.17,8.61,62.1,1.78,0.89,0.019,0.1,0.03,0.015,0.011,0.04,0.01,0.01,7.4,0.64,0.12,8.16,60.25,2.67,1.85,0.05,0.14,0.06,0.02,0.02,0.12,0.01,0.01,7.64,0.73,0.16,8.54
30807,CBS12,17.8,17.95,0.15,20.1,79.9,0.252,1.55,14.95,0.94,59.67,3.51,2.08,0.073,0.13,0.09,0.022,0.015,0.12,0.03,0.01,7.5,0.79,0.19,8.48,61.9,2.62,0.89,0.027,0.09,0.02,0.016,0.009,0.07,0.0,0.01,7.09,0.59,0.11,7.79,60.12,3.33,1.84,0.06,0.12,0.08,0.02,0.01,0.11,0.02,0.01,7.42,0.75,0.17,8.34
30808,CBS12,17.95,18.2,0.25,17.9,82.1,0.218,1.37,15.81,0.77,60.15,2.9,1.71,0.057,0.11,0.06,0.02,0.023,0.09,0.02,0.02,7.88,0.72,0.18,8.78,61.32,2.32,0.81,0.019,0.07,0.03,0.018,0.008,0.04,0.01,0.01,7.83,0.63,0.09,8.55,60.36,2.80,1.55,0.05,0.10,0.05,0.02,0.02,0.08,0.02,0.02,7.87,0.70,0.16,8.74
30809,CBS12,18.2,18.55,0.35,21.6,78.4,0.276,1.72,15.65,0.82,60.26,2.74,1.5,0.055,0.12,0.05,0.018,0.019,0.07,0.02,0.01,8.08,0.65,0.23,8.96,61.98,1.68,0.79,0.018,0.1,0.03,0.016,0.007,0.06,0.0,0.0,8.05,0.63,0.09,8.77,60.63,2.51,1.35,0.05,0.12,0.05,0.02,0.02,0.07,0.02,-,8.07,0.65,0.20,8.92
30810,CBS12,18.55,19.05,0.5,0.0,-,-,,15.8,0.83,61.55,2.27,1.46,0.041,0.26,0.04,0.019,0.022,0.08,0.01,0.02,6.61,0.68,0.28,7.57,63.05,2.0,0.78,0.019,0.22,0.02,0.016,0.007,0.05,0.0,0.0,5.99,0.55,0.15,6.69,#VALUE!,#VALUE!,#VALUE!,#VALUE!,#VALUE!,#VALUE!,#VALUE!,#VALUE!,#VALUE!,#VALUE!,#VALUE!,#VALUE!,#VALUE!,#VALUE!,#VALUE!
30811,CBS12,19.05,19.5,0.45,20.4,79.6,0.257,1.63,15.8,0.8,61.87,2.46,1.41,0.038,0.35,0.04,0.022,0.023,0.07,0.02,0.01,5.75,0.69,0.34,6.78,62.82,2.03,0.77,0.017,0.31,0.02,0.018,0.008,0.04,0.01,0.0,5.73,0.57,0.22,6.52,62.06,2.37,1.28,0.03,0.34,0.04,0.02,0.02,0.06,0.01,-,5.75,0.67,0.32,6.73
30812,CBS12,19.5,20.0,0.5,20.7,79.3,0.261,1.65,15.65,0.78,61.96,2.12,1.44,0.04,0.35,0.04,0.024,0.021,0.08,0.01,0.01,6.1,0.7,0.31,7.1,62.63,2.15,0.9,0.02,0.33,0.03,0.022,0.009,0.05,0.01,0.01,5.9,0.65,0.2,6.75,62.10,2.13,1.33,0.04,0.35,0.04,0.02,0.02,0.07,0.01,0.01,6.05,0.69,0.28,7.02
30813,CBS12,20.0,20.4,0.4,23.4,76.6,0.305,1.93,15.7,0.91,62.01,1.81,1.51,0.041,0.32,0.04,0.025,0.019,0.08,0.01,0.01,6.23,0.56,0.28,7.07,63.43,1.34,0.82,0.017,0.26,0.02,0.019,0.007,0.06,0.0,0.0,5.88,0.56,0.17,6.61,62.34,1.70,1.35,0.04,0.31,0.04,0.02,0.02,0.08,0.01,-,6.15,0.56,0.25,6.96
30814,CBS12,20.4,21.05,0.65,24.4,75.6,0.322,2.07,15.85,1.05,62.56,1.61,1.21,0.03,0.19,0.03,0.028,0.021,0.07,0.01,0.01,6.12,0.62,0.2,6.94,63.62,1.12,0.72,0.015,0.13,0.02,0.021,0.007,0.05,0.0,0.0,6.17,0.53,0.12,6.82,62.82,1.49,1.09,0.03,0.18,0.03,0.03,0.02,0.07,0.00,0.01,6.13,0.60,0.18,6.91
30815,CBS12,21.05,21.45,0.4,0.0,-,-,,15.65,1.01,62.06,1.67,1.36,0.04,0.17,0.03,0.033,0.022,0.08,0.01,0.02,7.0,0.67,0.21,7.88,,,,,,,,,,,,,,,0.0,-,-,-,-,-,-,-,-,-,-,-,-,-,-,-
30816,CBS12,21.45,21.8,0.35,26.2,73.8,0.354,2.22,15.65,0.95,60.93,2.25,1.49,0.051,0.16,0.04,0.032,0.021,0.08,0.01,0.01,7.55,0.7,0.16,8.41,62.65,1.5,0.68,0.015,0.11,0.02,0.025,0.008,0.04,0.0,0.0,7.33,0.57,0.08,7.98,61.38,2.05,1.28,0.04,0.15,0.03,0.03,0.02,0.07,0.01,-,7.49,0.67,0.14,8.30
30817,CBS12,21.8,22.05,0.25,26.0,74.0,0.352,2.24,15.8,1.16,60.11,3.11,1.88,0.058,0.15,0.05,0.032,0.021,0.07,0.02,0.01,7.27,0.8,0.14,8.21,62.35,2.15,0.73,0.016,0.1,0.02,0.026,0.008,0.05,0.0,0.0,7.31,0.53,0.11,7.95,60.69,2.86,1.58,0.05,0.14,0.04,0.03,0.02,0.06,0.01,0.01,7.28,0.73,0.13,8.14
30818,CBS12,22.05,22.6,0.55,23.9,76.1,0.314,1.55,15.85,1.44,61.03,2.27,1.66,0.048,0.15,0.03,0.035,0.012,0.07,0.01,0.01,7.48,0.7,0.14,8.32,62.74,1.27,0.78,0.016,0.1,0.01,0.027,0.007,0.05,0.0,0.0,7.25,0.39,0.24,7.88,61.44,2.03,1.45,0.04,0.14,0.03,0.03,0.01,0.07,0.01,-,7.43,0.63,0.16,8.21
30819,CBS12,22.6,23.1,0.5,24.5,75.5,0.325,2.06,15.05,2.75,60.14,2.66,2.22,0.062,0.17,0.03,0.04,0.016,0.08,0.02,0.01,7.62,0.73,0.17,8.52,61.78,2.66,1.11,0.028,0.11,0.02,0.031,0.009,0.05,0.03,0.0,6.92,0.59,0.12,7.63,60.54,2.66,1.95,0.05,0.16,0.03,0.04,0.01,0.07,0.02,-,7.45,0.70,0.16,8.30
30820,CBS12,23.1,23.6,0.5,22.3,77.7,0.287,1.82,15.75,3.14,60.84,2.08,2.11,0.057,0.17,0.03,0.039,0.015,0.06,0.01,0.01,7.28,0.71,0.18,8.17,62.38,1.31,1.26,0.025,0.13,0.02,0.033,0.011,0.05,0.0,0.0,7.06,0.61,0.16,7.83,61.18,1.91,1.92,0.05,0.16,0.03,0.04,0.01,0.06,0.01,-,7.23,0.69,0.18,8.09
30821,CBS12,23.6,24.1,0.5,22.2,77.8,0.286,1.83,15.6,3.13,61.76,1.75,1.56,0.042,0.16,0.03,0.038,0.011,0.06,0.01,0.01,7.41,0.65,0.15,8.21,62.38,1.12,0.99,0.021,0.13,0.01,0.034,0.007,0.04,0.0,0.0,7.5,0.61,0.14,8.25,61.90,1.61,1.43,0.04,0.15,0.03,0.04,0.01,0.06,0.01,-,7.43,0.64,0.15,8.22
30822,CBS12,24.1,24.7,0.6,22.1,77.9,0.284,1.78,15.8,4.53,61.48,1.62,1.42,0.047,0.18,0.02,0.039,0.011,0.06,0.01,0.01,7.59,0.62,0.13,8.34,62.26,1.15,0.79,0.018,0.1,0.01,0.032,0.006,0.04,0.0,0.0,7.73,0.62,0.11,8.46,61.65,1.52,1.28,0.04,0.16,0.02,0.04,0.01,0.06,0.01,-,7.62,0.62,0.13,8.37
30823,CBS12,24.7,25.1,0.4,25.2,74.8,0.336,2.17,15.9,4.02,61.83,1.51,1.21,0.044,0.15,0.02,0.038,0.011,0.05,0.01,0.01,7.34,0.6,0.12,8.06,63.19,1.02,0.61,0.013,0.08,0.01,0.031,0.006,0.03,0.0,0.0,7.45,0.59,0.1,8.14,62.17,1.39,1.06,0.04,0.13,0.02,0.04,0.01,0.04,0.01,-,7.37,0.60,0.11,8.08
30824,CBS12,25.1,25.55,0.45,21.0,79.0,0.266,,15.6,6.11,60.53,2.17,1.88,0.069,0.25,0.03,0.041,0.016,0.08,0.01,0.01,7.68,0.67,0.15,8.5,,,,,,,,,,,,,,,0.0,-,-,-,-,-,-,-,-,-,-,-,-,-,-,-
30825,CBS12,25.55,25.9,0.35,17.4,82.6,0.211,1.38,16.0,4.73,58.81,2.85,2.33,0.076,0.47,0.05,0.041,0.023,0.12,0.01,0.03,8.64,0.75,0.21,9.6,61.72,1.55,1.05,0.021,0.18,0.01,0.032,0.011,0.05,0.0,0.01,7.94,0.63,0.14,8.71,59.32,2.62,2.11,0.07,0.42,0.04,0.04,0.02,0.11,0.01,0.03,8.52,0.73,0.20,9.44
30826,CBS12,25.9,26.3,0.4,25.0,75.0,0.334,,14.9,3.79,60.24,2.13,1.74,0.056,0.31,0.03,0.035,0.018,0.08,0.01,0.02,8.43,0.71,0.18,9.32,62.31,1.18,0.8,0.017,0.13,0.02,0.031,0.009,0.03,0.01,0.01,7.82,0.62,0.08,8.52,60.76,1.89,1.50,0.05,0.26,0.03,0.03,0.02,0.07,0.01,0.01,8.28,0.69,0.15,9.12
30827,CBS12,26.3,26.75,0.45,24.7,75.3,0.328,2.08,15.8,4.65,60.88,1.97,1.46,0.055,0.23,0.03,0.035,0.016,0.07,0.01,0.02,7.87,0.64,0.15,8.66,63.22,1.08,0.53,0.011,0.09,0.02,0.031,0.006,0.01,0.01,0.01,6.76,0.54,0.05,7.35,61.46,1.75,1.23,0.04,0.20,0.03,0.03,0.01,0.06,0.01,0.02,7.60,0.62,0.13,8.34
30828,CBS12,26.75,27.1,0.35,14.9,85.1,0.175,1.12,14.9,3.32,61.87,1.91,1.32,0.037,0.21,0.03,0.039,0.016,0.06,0.01,0.02,7.23,0.61,0.15,7.99,62.76,1.63,0.7,0.016,0.12,0.02,0.034,0.007,0.03,0.01,0.01,6.79,0.54,0.07,7.4,62.00,1.87,1.23,0.03,0.20,0.03,0.04,0.01,0.06,0.01,0.02,7.16,0.60,0.14,7.90
30829,CBS12,27.1,27.5,0.4,17.9,82.1,0.218,1..378,15.8,2.57,62.30,1.86,1.15,0.042,0.17,0.02,0.04,0.015,0.06,0.01,0.02,6.63,0.56,0.14,7.33,63.94,1.48,0.55,0.015,0.09,0.02,0.036,0.006,0.03,0.01,0.02,5.51,0.45,0.06,6.02,62.59,1.79,1.04,0.04,0.16,0.02,0.04,0.01,0.05,0.01,0.02,6.43,0.54,0.13,7.10
30830,CBS12,27.5,27.7,0.2,19.8,80.2,0.246,1.58,15.45,2.01,61.84,2.02,1.28,0.05,0.19,0.03,0.045,0.017,0.07,0.01,0.02,6.92,0.58,0.16,7.66,63.37,1.54,0.79,0.022,0.1,0.02,0.043,0.01,0.03,0.01,0.02,6.11,0.49,0.09,6.69,62.14,1.93,1.18,0.04,0.17,0.03,0.04,0.02,0.06,0.01,0.02,6.76,0.56,0.15,7.46
30831,CBS12,27.7,28.0,0.3,15.1,84.9,0.178,1.11,15.9,5.32,60.01,2.33,1.54,0.045,0.37,0.03,0.046,0.02,0.13,0.01,0.04,8.29,0.75,0.17,9.21,62.54,1.54,0.85,0.024,0.16,0.02,0.038,0.011,0.05,0.01,0.01,7.13,0.55,0.17,7.85,60.39,2.21,1.44,0.04,0.34,0.03,0.04,0.02,0.12,0.01,0.04,8.11,0.72,0.17,9.00
30832,CBS12,28.0,28.6,0.6,14.4,85.6,0.169,1.03,15.81,5.03,58.27,3.18,2.72,0.112,0.4,0.04,0.051,0.025,0.15,0.02,0.03,8.45,0.35,0.78,9.58,62.31,1.47,0.94,0.025,0.17,0.03,0.039,0.012,0.03,0.01,0.01,7.18,0.58,0.11,7.87,58.85,2.93,2.46,0.10,0.37,0.04,0.05,0.02,0.13,0.02,0.03,8.27,0.38,0.68,9.33
30833,CBS12,28.6,28.85,0.25,11.2,88.8,0.126,,15.75,6.28,56.70,3.96,3.38,0.129,0.41,0.05,0.055,0.025,0.18,0.02,0.04,8.93,1.16,0.19,10.28,,,,,,,,,,,,,,,0.0,-,-,-,-,-,-,-,-,-,-,-,-,-,-,-
30834,CBS12,28.85,29.4,0.55,19.0,81.0,0.234,,14.8,4.05,59.01,2.93,2.19,0.077,0.31,0.04,0.049,0.02,0.14,0.01,0.02,8.4,0.9,0.15,9.45,,,,,,,,,,,,,,,0.0,-,-,-,-,-,-,-,-,-,-,-,-,-,-,-
30835,CBS12,29.4,29.75,0.35,20.0,80.0,0.249,1.55,15.75,3.82,59.82,2.49,1.81,0.061,0.64,0.04,0.05,0.019,0.11,0.03,0.03,7.71,0.81,0.18,8.7,63.03,1.35,0.65,0.011,0.16,0.02,0.035,0.01,0.02,0.01,0.02,6.62,0.54,0.11,7.27,60.46,2.26,1.58,0.05,0.54,0.04,0.05,0.02,0.09,0.02,0.03,7.49,0.76,0.17,8.41
30836,CBS12,29.75,30.2,0.45,17.8,82.2,0.216,1.30,15.6,4.23,60.21,2.37,1.58,0.059,0.4,0.04,0.054,0.019,0.1,0.02,0.03,8.01,0.77,0.15,8.93,62.76,1.41,0.65,0.011,0.14,0.02,0.039,0.011,0.03,0.01,0.01,7.06,0.58,0.12,7.76,60.66,2.20,1.41,0.05,0.35,0.04,0.05,0.02,0.09,0.01,0.02,7.84,0.74,0.14,8.72
30837,,30.2,30.5,0.3,18.3,81.7,0.224,1.41,15.87,3.86,60.33,2.26,1.42,0.05,0.31,0.03,0.051,0.019,0.1,0.01,0.03,8.05,0.75,0.16,8.96,62.7,1.58,0.6,0.012,0.12,0.02,0.035,0.01,0.02,0.01,0.0,7.08,0.6,0.11,7.79,60.76,2.14,1.27,0.04,0.28,0.03,0.05,0.02,0.09,0.01,0.03,7.87,0.72,0.15,8.75
30838,CBS13,30.5,31.0,0.5,18.2,81.8,0.222,1.42,15.8,3.89,60.74,1.97,1.23,0.042,0.2,0.03,0.049,0.019,0.09,0.01,0.03,8.17,0.75,0.11,9.03,62.08,1.46,0.59,0.012,0.09,0.02,0.037,0.011,0.02,0.01,0.0,7.79,0.63,0.11,8.53,60.98,1.88,1.11,0.04,0.18,0.03,0.05,0.02,0.08,0.01,0.03,8.10,0.73,0.11,8.94
30839,CBS13,31.0,31.4,0.4,15.7,84.3,0.186,1.14,15.7,5.01,59.70,2.75,1.47,0.061,0.33,0.03,0.054,0.019,0.11,0.01,0.02,8.58,0.77,0.14,9.49,61.01,2.45,0.78,0.019,0.17,0.03,0.042,0.013,0.03,0.01,0.01,8.22,0.66,0.11,8.98,59.91,2.70,1.36,0.05,0.30,0.03,0.05,0.02,0.10,0.01,0.02,8.52,0.75,0.14,9.41
30840,CBS13,31.4,31.7,0.3,14.7,85.3,0.173,7.43,15.75,3.99,58.62,4.34,1.49,0.056,0.26,0.04,0.053,0.019,0.1,0.01,0.02,8.42,0.72,0.2,9.34,56.67,9.39,0.75,0.02,0.14,0.02,0.037,0.012,0.04,0.01,0.01,7.57,0.59,0.19,8.35,58.33,5.08,1.38,0.05,0.24,0.04,0.05,0.02,0.09,0.01,0.02,8.29,0.70,0.20,9.19
30870,CBS13,14.4,14.8,0.4,59.3,40.7,1.455,,,,,,,,,,,,,,,,,,0.0,,,,,,,,,,,,,,,0.0,-,-,-,-,-,-,-,-,-,-,-,-,-,-,-
30871,CBS13,14.8,15.35,0.55,19.9,80.1,0.248,,,,,,,,,,,,,,,,,,0.0,,,,,,,,,,,,,,,0.0,-,-,-,-,-,-,-,-,-,-,-,-,-,-,-
30872,CBS13,15.35,15.85,0.5,18.2,81.8,0.223,,,,,,,,,,,,,,,,,,0.0,,,,,,,,,,,,,,,0.0,-,-,-,-,-,-,-,-,-,-,-,-,-,-,-
30873,CBS13,15.85,16.2,0.35,20.2,79.8,0.253,,,,,,,,,,,,,,,,,,0.0,,,,,,,,,,,,,,,0.0,-,-,-,-,-,-,-,-,-,-,-,-,-,-,-
30874,CBS13,16.2,16.7,0.5,22.7,77.3,0.294,,,,,,,,,,,,,,,,,,0.0,,,,,,,,,,,,,,,0.0,-,-,-,-,-,-,-,-,-,-,-,-,-,-,-
30875,CBS13,16.7,17.3,0.6,20.0,80.0,0.250,,,,,,,,,,,,,,,,,,0.0,,,,,,,,,,,,,,,0.0,-,-,-,-,-,-,-,-,-,-,-,-,-,-,-
30876,CBS13,17.3,17.7,0.4,30.3,69.7,0.436,,,,,,,,,,,,,,,,,,0.0,,,,,,,,,,,,,,,0.0,-,-,-,-,-,-,-,-,-,-,-,-,-,-,-
30877,CBS13,17.7,18.15,0.45,18.4,81.6,0.226,,,,,,,,,,,,,,,,,,0.0,,,,,,,,,,,,,,,0.0,-,-,-,-,-,-,-,-,-,-,-,-,-,-,-
30878,CBS13,18.15,18.7,0.55,17.6,82.4,0.214,,,,,,,,,,,,,,,,,,0.0,,,,,,,,,,,,,,,0.0,-,-,-,-,-,-,-,-,-,-,-,-,-,-,-
30879,CBS13,18.7,19.2,0.5,55.7,44.3,1.255,,,,,,,,,,,,,,,,,,0.0,,,,,,,,,,,,,,,0.0,-,-,-,-,-,-,-,-,-,-,-,-,-,-,-
30880,CBS13,19.2,19.55,0.35,16.2,83.8,0.193,,,,,,,,,,,,,,,,,,0.0,,,,,,,,,,,,,,,0.0,-,-,-,-,-,-,-,-,-,-,-,-,-,-,-
30881,CBS13,19.55,20.05,0.5,15.9,84.1,0.189,,,,,,,,,,,,,,,,,,0.0,,,,,,,,,,,,,,,0.0,-,-,-,-,-,-,-,-,-,-,-,-,-,-,-
30882,CBS13,20.05,20.55,0.5,15.3,84.7,0.181,,,,,,,,,,,,,,,,,,0.0,,,,,,,,,,,,,,,0.0,-,-,-,-,-,-,-,-,-,-,-,-,-,-,-
30883,CBS13,20.55,21.2,0.65,0.0,-,-,,,,,,,,,,,,,,,,,,0.0,,,,,,,,,,,,,,,0.0,-,-,-,-,-,-,-,-,-,-,-,-,-,-,-
30884,CBS13,21.2,21.8,0.6,14.4,85.6,0.168,,,,,,,,,,,,,,,,,,0.0,,,,,,,,,,,,,,,0.0,-,-,-,-,-,-,-,-,-,-,-,-,-,-,-
30885,CBS13,21.8,22.35,0.55,16.8,83.2,0.202,,,,,,,,,,,,,,,,,,0.0,,,,,,,,,,,,,,,0.0,-,-,-,-,-,-,-,-,-,-,-,-,-,-,-
30886,CBS13,22.35,22.85,0.5,0.0,-,-,,,,,,,,,,,,,,,,,,0.0,,,,,,,,,,,,,,,0.0,-,-,-,-,-,-,-,-,-,-,-,-,-,-,-
30887,CBS13,22.85,23.6,0.75,15.6,84.4,0.185,,,,,,,,,,,,,,,,,,0.0,,,,,,,,,,,,,,,0.0,-,-,-,-,-,-,-,-,-,-,-,-,-,-,-
30888,CBS13,23.6,23.95,0.35,17.8,82.2,0.216,,,,,,,,,,,,,,,,,,0.0,,,,,,,,,,,,,,,0.0,-,-,-,-,-,-,-,-,-,-,-,-,-,-,-
30889,CBS13,23.95,24.25,0.3,18.5,81.5,0.227,,,,,,,,,,,,,,,,,,0.0,,,,,,,,,,,,,,,0.0,-,-,-,-,-,-,-,-,-,-,-,-,-,-,-
30890,CBS13,24.25,24.8,0.55,14.6,85.4,0.171,,,4.59,35.06,19.04,18.23,0.957,0.04,0.08,0.022,0.031,0.1,0.02,0.04,5.8,4.95,0.38,11.13,,,,,,,,,,,,,,,0.0,-,-,-,-,-,-,-,-,-,-,-,-,-,-,-
30891,CBS13,24.8,25.05,0.25,16.4,83.6,0.196,,,4.01,39.83,14.93,15.52,0.735,0.06,0.08,0.026,0.032,0.1,0.02,0.03,6.86,4.03,0.36,11.25,,,,,,,,,,,,,,,0.0,-,-,-,-,-,-,-,-,-,-,-,-,-,-,-
30892,CBS13,25.05,25.4,0.35,16.3,83.7,0.195,,,3.47,44.04,11.86,13.04,0.609,0.05,0.07,0.026,0.033,0.1,0.02,0.03,7.49,3.29,0.31,11.09,,,,,,,,,,,,,,,0.0,-,-,-,-,-,-,-,-,-,-,-,-,-,-,-
30893,CBS13,25.4,25.8,0.4,15.0,85.0,0.177,,,3.37,46.98,9.53,10.97,0.473,0.05,0.06,0.023,0.033,0.08,0.02,0.02,8.01,2.78,0.3,11.09,,,,,,,,,,,,,,,0.0,-,-,-,-,-,-,-,-,-,-,-,-,-,-,-
30894,CBS13,25.8,26.25,0.45,16.4,83.6,0.196,,,2.89,50.56,6.84,8.71,0.369,0.05,0.06,0.023,0.034,0.08,0.01,0.02,8.73,2.13,0.27,11.13,,,,,,,,,,,,,,,0.0,-,-,-,-,-,-,-,-,-,-,-,-,-,-,-
30895,CBS13,26.25,26.6,0.35,15.1,84.9,0.178,,,4.68,52.15,5.86,7.7,0.389,0.04,0.07,0.022,0.036,0.08,0.01,0.02,8.87,1.84,0.29,11.0,,,,,,,,,,,,,,,0.0,-,-,-,-,-,-,-,-,-,-,-,-,-,-,-
30896,CBS13,26.6,27.05,0.45,15.9,84.1,0.189,,,4.8,50.98,6.88,8.13,0.47,0.06,0.09,0.022,0.033,0.08,0.01,0.03,8.5,2.0,0.31,10.81,,,,,,,,,,,,,,,0.0,-,-,-,-,-,-,-,-,-,-,-,-,-,-,-
30897,CBS13,27.05,27.45,0.4,17.7,82.3,0.216,,,3.27,53.80,5.28,6.48,0.362,0.07,0.07,0.021,0.033,0.07,0.01,0.02,8.35,1.66,0.25,10.26,,,,,,,,,,,,,,,0.0,-,-,-,-,-,-,-,-,-,-,-,-,-,-,-
30898,CBS13,27.45,27.7,0.25,17.5,82.5,0.213,,15.8,3.42,56.95,3.83,4.49,0.213,0.08,0.05,0.024,0.025,0.06,0.01,0.01,7.87,1.26,0.28,9.41,59.61,2.28,2.65,0.093,0.08,0.03,0.02,0.019,0.04,0.01,0.02,7.99,0.92,0.24,9.15,57.42,3.56,4.17,0.19,0.08,0.05,0.02,0.02,0.06,0.01,0.02,7.89,1.20,0.27,9.36
30899,CBS13,27.7,28.25,0.55,20.8,79.2,0.262,,16.01,4.1,58.73,2.89,3.27,0.125,0.06,0.03,0.024,0.02,0.05,0.01,0.02,7.93,0.97,0.25,9.15,61.24,1.69,1.8,0.048,0.06,0.02,0.021,0.016,0.02,0.0,0.02,8.02,0.71,0.19,8.92,59.25,2.64,2.96,0.11,0.06,0.03,0.02,0.02,0.04,0.01,0.02,7.95,0.92,0.24,9.10
30900,CBS13,28.25,28.45,0.2,19.0,81.0,0.234,3.22,15.8,3.53,60.19,2.38,2.52,0.086,0.07,0.02,0.026,0.019,0.05,0.01,0.02,7.63,0.81,0.2,8.64,62.51,1.32,1.22,0.024,0.06,0.02,0.025,0.012,0.01,0.0,0.01,7.34,0.67,0.16,8.17,60.63,2.18,2.27,0.07,0.07,0.02,0.03,0.02,0.04,0.00,0.02,7.57,0.78,0.19,8.55
30901,CBS13,28.45,28.9,0.45,20.4,79.6,0.257,1.63,15.86,4.22,60.44,2.57,2.49,0.091,0.09,0.03,0.024,0.019,0.05,0.01,0.01,7.07,0.81,0.22,8.1,62.32,1.43,1.21,0.025,0.07,0.02,0.026,0.014,-0.01,0.0,0.0,7.24,0.65,0.16,8.05,60.82,2.34,2.23,0.08,0.09,0.03,0.02,0.02,0.04,0.01,0.01,7.10,0.78,0.21,8.09
30902,CBS13,28.9,29.25,0.35,20.6,79.4,0.259,1.66,15.75,3.54,61.37,2.16,1.96,0.069,0.1,0.02,0.022,0.016,0.05,0.01,0.01,6.83,0.74,0.25,7.82,62.01,1.47,1.17,0.029,0.07,0.02,0.019,0.013,-0.01,0.0,0.0,7.37,0.65,0.2,8.22,61.50,2.02,1.80,0.06,0.09,0.02,0.02,0.02,0.04,0.01,0.01,6.94,0.72,0.24,7.90
30903,CBS13,29.25,29.55,0.3,23.3,76.7,0.304,1.94,15.75,3.94,60.24,2.2,2.2,0.071,0.1,0.02,0.028,0.018,0.05,0.01,0.01,7.75,0.8,0.25,8.8,61.55,1.41,1.16,0.023,0.07,0.02,0.023,0.017,-0.01,0.01,0.01,8.01,0.72,0.18,8.91,60.55,2.02,1.96,0.06,0.09,0.02,0.03,0.02,0.04,0.01,0.01,7.81,0.78,0.23,8.83
30904,CBS13,29.55,30.05,0.5,24.7,75.3,0.328,2.00,15.75,3.82,59.41,2.37,2.46,0.098,0.14,0.02,0.029,0.017,0.06,0.01,0.01,8.36,0.87,0.2,9.43,61.07,1.56,1.14,0.022,0.08,0.02,0.022,0.012,-0.01,0.0,0.02,8.83,0.74,0.16,9.73,59.82,2.17,2.13,0.08,0.13,0.02,0.03,0.02,0.04,0.01,0.01,8.48,0.84,0.19,9.50
30905,CBS13,30.05,30.35,0.3,23.7,76.3,0.311,1.97,15.15,5.2,59.35,2.19,2.36,0.089,0.16,0.02,0.029,0.018,0.06,0.01,0.01,8.82,0.85,0.18,9.85,60.63,1.48,1.24,0.029,0.08,0.02,0.019,0.011,0.01,0.0,0.01,9.24,0.81,0.16,10.21,59.65,2.02,2.09,0.07,0.14,0.02,0.03,0.02,0.05,0.01,0.01,8.92,0.84,0.18,9.94
30906,CBS13,30.35,30.7,0.35,24.4,75.6,0.322,2.02,15.81,4.65,60.12,2.0,2.25,0.098,0.17,0.02,0.031,0.017,0.06,0.01,0.01,8.07,0.77,0.19,9.03,61.87,1.25,1.14,0.025,0.11,0.02,0.024,0.01,-0.01,0.0,0.01,8.15,0.66,0.17,8.98,60.55,1.82,1.98,0.08,0.16,0.02,0.03,0.02,0.04,0.01,0.01,8.09,0.74,0.19,9.02
30907,CBS13,30.7,31.2,0.5,26.7,73.3,0.365,2.22,15.83,4.33,59.82,2.22,2.23,0.075,0.14,0.02,0.033,0.016,0.06,0.01,0.01,8.35,0.8,0.21,9.36,61.5,1.3,1.21,0.022,0.11,0.02,0.027,0.012,-0.01,0.0,0.0,8.13,0.66,0.16,8.95,60.27,1.97,1.96,0.06,0.13,0.02,0.03,0.01,0.04,0.01,0.01,8.29,0.76,0.20,9.25
30908,CBS13,31.2,31.5,0.3,18.9,81.1,0.233,1.49,15.8,4.64,59.65,2.14,2.17,0.079,0.11,0.02,0.033,0.016,0.06,0.01,0.02,8.72,0.81,0.2,9.73,60.86,1.63,1.33,0.034,0.09,0.03,0.028,0.012,0.0,0.0,0.01,8.56,0.72,0.19,9.47,59.88,2.04,2.01,0.07,0.11,0.02,0.03,0.02,-,0.01,0.01,8.69,0.79,0.20,9.68
30909,CBS13,31.5,32.05,0.55,18.0,82.0,0.220,1.34,15.8,5.12,59.62,2.13,2.12,0.077,0.11,0.02,0.038,0.016,0.05,0.01,0.02,8.82,0.79,0.2,9.81,60.63,2.06,1.25,0.031,0.09,0.0,0.034,0.012,0.0,0.0,0.02,8.68,0.44,0.42,9.54,59.80,2.12,1.96,0.07,0.11,-,0.04,0.02,-,-,0.02,8.79,0.73,0.24,9.76
30910,CBS13,32.05,32.2,0.15,19.0,81.0,0.235,1.45,15.92,4.15,60.16,2.2,2.07,0.059,0.14,0.02,0.043,0.016,0.06,0.01,0.01,8.28,0.75,0.19,9.22,60.73,1.87,1.35,0.029,0.11,0.0,0.041,0.013,0.01,0.0,0.02,8.48,0.69,0.2,9.37,60.27,2.14,1.93,0.05,0.13,-,0.04,0.02,0.05,-,0.01,8.32,0.74,0.19,9.25
30911,CBS13,32.2,32.5,0.3,17.2,82.8,0.208,1.38,15.8,4.46,59.88,2.15,1.94,0.06,0.12,0.02,0.042,0.017,0.05,0.01,0.02,8.76,0.75,0.18,9.69,60.72,1.67,1.38,0.029,0.09,0.0,0.042,0.014,0.01,0.0,0.02,8.82,0.75,0.16,9.73,60.02,2.07,1.84,0.05,0.11,-,0.04,0.02,0.04,-,0.02,8.77,0.75,0.18,9.70
30912,CBS13,32.5,33.05,0.55,16.0,84.0,0.191,1.29,15.8,6.06,59.41,2.25,2.12,0.084,0.21,0.03,0.042,0.019,0.07,0.01,0.03,9.18,0.78,0.2,10.16,59.69,2.57,1.4,0.045,0.12,0.0,0.037,0.014,0.02,0.0,0.03,9.13,0.78,0.16,10.07,59.45,2.30,2.00,0.08,0.20,-,0.04,0.02,0.06,-,0.03,9.17,0.78,0.19,10.15
30913,CBS13,33.05,33.5,0.45,22.3,77.7,0.288,1.87,15.94,7.27,59.49,2.41,1.95,0.065,0.3,0.03,0.039,0.021,0.1,0.01,0.03,8.81,0.75,0.21,9.77,62.04,1.66,1.18,0.03,0.2,0.0,0.032,0.013,0.03,0.0,0.02,7.49,0.64,0.14,8.27,60.06,2.24,1.78,0.06,0.28,-,0.04,0.02,0.08,-,0.03,8.52,0.73,0.19,9.43
30914,CBS13,33.5,33.75,0.25,25.0,75.0,0.334,2.05,15.3,5.9,60.18,2.26,1.93,0.06,0.24,0.03,0.039,0.018,0.07,0.01,0.03,7.97,0.7,0.2,8.87,63.46,1.75,0.85,0.02,0.2,0.0,0.031,0.01,0.01,0.0,0.03,5.92,0.5,0.11,6.53,61.00,2.13,1.66,0.05,0.23,-,0.04,0.02,0.05,-,0.03,7.46,0.65,0.18,8.28
30915,CBS13,33.75,34.25,0.5,22.1,77.9,0.284,1.72,15.8,4.7,60.57,2.2,1.96,0.059,0.22,0.03,0.042,0.016,0.06,0.01,0.02,7.55,0.69,0.2,8.44,63.43,1.26,0.91,0.021,0.21,0.0,0.032,0.011,0.0,0.0,0.02,6.07,0.53,0.09,6.69,61.20,1.99,1.73,0.05,0.22,-,0.04,0.01,-,-,0.02,7.22,0.65,0.18,8.05
30916,CBS13,34.25,34.55,0.3,22.4,77.6,0.288,1.84,15.85,4.66,60.92,2.19,1.76,0.051,0.2,0.03,0.043,0.017,0.06,0.01,0.02,7.48,0.68,0.16,8.32,62.51,1.55,0.89,0.018,0.17,0.0,0.036,0.011,0.01,0.0,0.02,7.03,0.62,0.1,7.75,61.28,2.05,1.57,0.04,0.19,-,0.04,0.02,0.05,-,0.02,7.38,0.67,0.15,8.19
30917,CBS13,34.55,34.8,0.25,26.0,74.0,0.351,2.20,15.45,5.42,61.30,1.98,1.54,0.042,0.17,0.02,0.043,0.019,0.06,0.01,0.03,7.45,0.66,0.17,8.27,63.02,1.32,0.74,0.017,0.14,0.0,0.036,0.012,0.01,0.0,0.02,6.83,0.58,0.1,7.5,61.74,1.80,1.33,0.04,0.16,-,0.04,0.02,0.05,-,0.03,7.28,0.64,0.15,8.07
30918,CBS13,34.8,34.9,0.1,0.0,-,-,1.73,15.25,,MISSING,,,,,,,,,,,,,,0.0,61.26,3.26,0.87,0.023,0.11,0.0,0.037,0.012,0.0,0.0,0.02,6.97,0.61,0.1,7.68,#VALUE!,-,-,-,-,-,-,-,-,-,-,-,-,-,-
30919,CBS13,34.9,35.25,0.35,21.9,78.1,0.280,2.30,15.85,5.66,59.12,3.13,2.34,0.085,0.19,0.04,0.051,0.022,0.07,0.02,0.03,8.29,0.85,0.24,9.38,61.78,1.93,1.04,0.024,0.13,0.02,0.044,0.015,0.02,0.0,0.02,7.56,0.64,0.13,8.33,59.70,2.87,2.06,0.07,0.18,0.04,0.05,0.02,0.06,-,0.03,8.13,0.80,0.22,9.15
30920,CBS13,35.25,35.8,0.55,27.1,72.9,0.371,2.21,15.4,5.42,59.53,2.54,1.8,0.06,0.18,0.03,0.054,0.02,0.06,0.01,0.01,8.76,0.83,0.24,9.83,61.13,1.84,0.9,0.023,0.14,0.02,0.044,0.014,0.01,0.0,0.02,8.65,0.72,0.12,9.49,59.96,2.35,1.56,0.05,0.17,0.03,0.05,0.02,0.05,-,0.01,8.73,0.80,0.21,9.74
30921,CBS13,35.8,36.0,0.2,26.7,73.3,0.364,1.11,15.8,4.84,59.57,2.4,1.83,0.063,0.19,0.03,0.056,0.021,0.07,0.01,0.03,8.94,0.83,0.25,10.02,60.52,1.8,0.96,0.029,0.14,0.0,0.048,0.014,0.01,0.0,0.02,9.1,0.74,0.12,9.96,59.82,2.24,1.60,0.05,0.18,-,0.05,0.02,0.05,-,0.03,8.98,0.81,0.22,10.00
30922,CBS13,36.0,36.5,0.5,14.9,85.1,0.176,1.61,15.8,6.63,57.49,2.98,3.0,0.179,0.37,0.04,0.072,0.024,0.12,0.01,0.02,9.52,0.94,0.28,10.74,60.6,1.77,1.1,0.031,0.15,0.02,0.048,0.015,0.01,0.0,0.01,9.03,0.73,0.13,9.89,57.95,2.80,2.72,0.16,0.34,0.04,0.07,0.02,0.10,-,0.02,9.45,0.91,0.26,10.61
30923,CBS13,36.5,36.85,0.35,20.7,79.3,0.261,1.88,15.75,4.4,58.67,2.97,2.39,0.099,0.2,0.04,0.094,0.022,0.08,0.01,0.02,8.87,0.86,0.26,9.99,61.25,2.01,0.98,0.028,0.1,0.02,0.081,0.013,0.01,0.0,0.01,8.09,0.66,0.14,8.89,59.20,2.77,2.10,0.08,0.18,0.04,0.09,0.02,0.07,-,0.02,8.71,0.82,0.24,9.76
30924,CBS13,36.85,37.25,0.4,22.5,77.5,0.290,1.76,15.8,5.3,59.68,2.61,1.99,0.082,0.13,0.03,0.082,0.018,0.07,0.01,0.02,8.49,0.81,0.24,9.54,61.17,1.85,1.0,0.037,0.07,0.0,0.076,0.012,0.01,0.0,0.02,8.21,0.44,0.37,9.02,60.02,2.44,1.77,0.07,0.12,-,0.08,0.02,0.06,-,0.02,8.43,0.73,0.27,9.42
30925,CBS13,37.25,37.6,0.35,21.9,78.1,0.281,1.78,15.8,2.44,60.44,2.24,1.45,0.051,0.09,0.02,0.074,0.013,0.05,0.01,0.0,8.48,0.77,0.18,9.43,61.46,1.74,0.71,0.018,0.06,0.0,0.07,0.011,0.0,0.0,0.01,8.35,0.66,0.11,9.12,60.66,2.13,1.29,0.04,0.08,-,0.07,0.01,-,-,0.00,8.45,0.75,0.16,9.36
30926,CBS13,37.6,38.2,0.6,21.8,78.2,0.279,2.00,15.55,4.56,59.91,2.36,1.5,0.052,0.09,0.03,0.095,0.017,0.06,0.01,0.02,8.76,0.79,0.21,9.76,61.18,1.92,0.77,0.019,0.07,0.0,0.083,0.012,0.0,0.0,0.02,8.48,0.65,0.15,9.28,60.19,2.26,1.34,0.04,0.09,-,0.09,0.02,-,-,0.02,8.70,0.76,0.20,9.66
30927,CBS13,38.2,38.85,0.65,23.2,76.8,0.302,1.49,15.91,4.72,59.73,2.55,1.55,0.057,0.1,0.03,0.102,0.018,0.06,0.01,0.02,8.74,0.79,0.21,9.74,61.32,1.93,0.78,0.019,0.08,0.0,0.078,0.012,0.0,0.0,0.01,8.23,0.74,0.15,9.12,60.10,2.41,1.37,0.05,0.10,-,0.10,0.02,-,0.01,0.02,8.62,0.78,0.20,9.60
30928,CBS13,38.85,39.25,0.4,18.7,81.3,0.229,1.86,15.9,4.34,59.86,2.43,1.58,0.058,0.08,0.03,0.11,0.018,0.06,0.01,0.03,8.88,0.79,0.2,9.87,61.26,1.91,0.72,0.016,0.05,0.0,0.081,0.011,0.01,0.0,0.01,8.52,0.72,0.16,9.4,60.12,2.33,1.42,0.05,0.07,-,0.10,0.02,0.05,-,0.02,8.81,0.78,0.19,9.78
30929,CBS13,39.25,39.6,0.35,22.8,77.2,0.296,1.59,14.95,2.76,60.05,2.29,1.41,0.052,0.06,0.03,0.088,0.017,0.05,0.01,0.02,8.78,0.77,0.19,9.74,61.14,2.35,0.67,0.021,0.03,0.0,0.06,0.011,0.0,0.0,0.01,8.44,0.67,0.16,9.27,60.30,2.30,1.24,0.04,0.05,-,0.08,0.02,-,-,0.02,8.70,0.75,0.18,9.63
30930,CBS13,39.6,39.95,0.35,19.8,80.2,0.247,,,2.3,59.50,2.63,1.67,0.069,0.06,0.03,0.091,0.017,0.05,0.01,0.02,8.9,0.83,0.19,9.92,60.72,2.02,0.96,0.031,0.03,0.0,0.076,0.012,0.0,0.0,0.01,8.87,0.76,0.16,9.78,59.74,2.51,1.53,0.06,0.05,-,0.09,0.02,-,-,0.02,8.89,0.82,0.18,9.89
30977,CBS14,22.85,23.2,0.35,5.0,95.0,0.052,,,,,,,,,,,,,,,,,,0.0,51.43,7.3,7.9,0.52,0.46,0.07,0.032,0.056,0.08,0.02,0.02,7.43,1.73,0.42,9.58,-,-,-,-,-,-,-,-,-,-,-,-,-,-,-
30978,CBS14,23.2,23.65,0.45,8.0,92.0,0.087,,,,,,,,,,,,,,,,,,0.0,,,,,,,,,,,,,,,0.0,-,-,-,-,-,-,-,-,-,-,-,-,-,-,-
30979,CBS14,23.65,24.15,0.5,11.5,88.5,0.130,,,,,,,,,,,,,,,,,,0.0,,,,,,,,,,,,,,,0.0,-,-,-,-,-,-,-,-,-,-,-,-,-,-,-
30980,CBS14,24.15,24.6,0.45,0.0,-,-,,,,,,,,,,,,,,,,,,0.0,,,,,,,,,,,,,,,0.0,-,-,-,-,-,-,-,-,-,-,-,-,-,-,-
30981,CBS14,24.6,25.1,0.5,11.6,88.4,0.132,,,,,,,,,,,,,,,,,,0.0,,,,,,,,,,,,,,,0.0,-,-,-,-,-,-,-,-,-,-,-,-,-,-,-
30982,CBS14,25.1,25.4,0.3,13.1,86.9,0.151,,,,,,,,,,,,,,,,,,0.0,,,,,,,,,,,,,,,0.0,-,-,-,-,-,-,-,-,-,-,-,-,-,-,-
30983,CBS14,25.4,25.75,0.35,14.0,86.0,0.163,,,,,,,,,,,,,,,,,,0.0,,,,,,,,,,,,,,,0.0,-,-,-,-,-,-,-,-,-,-,-,-,-,-,-
30984,CBS14,25.75,26.1,0.35,16.5,83.5,0.197,,,,,,,,,,,,,,,,,,0.0,,,,,,,,,,,,,,,0.0,-,-,-,-,-,-,-,-,-,-,-,-,-,-,-
30985,CBS14,26.1,26.35,0.25,17.7,82.3,0.216,,,3.54,53.66,7.37,6.29,0.471,0.42,0.08,0.028,0.037,0.07,0.03,0.02,5.97,1.76,0.35,8.08,,,,,,,,,,,,,,,0.0,-,-,-,-,-,-,-,-,-,-,-,-,-,-,-
30986,CBS14,26.35,26.75,0.4,18.9,81.1,0.234,,,3.51,54.03,6.82,6.3,0.491,0.38,0.08,0.03,0.039,0.07,0.02,0.01,6.13,1.69,0.34,8.16,,,,,,,,,,,,,,,0.0,-,-,-,-,-,-,-,-,-,-,-,-,-,-,-
30987,CBS14,26.75,27.05,0.3,19.2,80.8,0.237,,,3.38,54.72,6.69,5.86,0.435,0.32,0.07,0.029,0.034,0.07,0.02,0.0,6.08,1.66,0.33,8.07,,,,,,,,,,,,,,,0.0,-,-,-,-,-,-,-,-,-,-,-,-,-,-,-
30988,CBS14,27.05,27.4,0.35,18.7,81.3,0.230,,,3.29,53.31,7.93,6.52,0.468,0.33,0.08,0.029,0.032,0.07,0.03,0.01,5.8,1.88,0.34,8.02,,,,,,,,,,,,,,,0.0,-,-,-,-,-,-,-,-,-,-,-,-,-,-,-
30989,CBS14,27.4,27.75,0.35,19.9,80.1,0.249,,,3.36,55.25,6.61,5.42,0.427,0.3,0.07,0.034,0.033,0.07,0.03,0.02,5.87,1.52,0.35,7.73,,,,,,,,,,,,,,,0.0,-,-,-,-,-,-,-,-,-,-,-,-,-,-,-
30990,CBS14,27.75,27.95,0.2,25.2,74.8,0.337,,,3.34,54.07,7.37,6.09,0.494,0.34,0.07,0.034,0.035,0.08,0.03,0.02,5.84,1.66,0.34,7.84,,,,,,,,,,,,,,,0.0,-,-,-,-,-,-,-,-,-,-,-,-,-,-,-
30991,CBS14,27.95,28.15,0.2,24.7,75.3,0.329,,,3.5,54.34,7.09,6.01,0.491,0.32,0.07,0.035,0.037,0.07,0.03,0.02,5.98,1.6,0.33,7.91,,,,,,,,,,,,,,,0.0,-,-,-,-,-,-,-,-,-,-,-,-,-,-,-
30992,CBS14,28.15,28.4,0.25,22.4,77.6,0.289,,,2.92,54.10,7.34,6.41,0.509,0.32,0.08,0.033,0.036,0.07,0.03,0.01,5.83,1.67,0.31,7.81,,,,,,,,,,,,,,,0.0,-,-,-,-,-,-,-,-,-,-,-,-,-,-,-
30993,CBS14,28.4,28.75,0.35,24.6,75.4,0.326,,,2.79,55.01,6.7,6.07,0.501,0.32,0.07,0.029,0.036,0.07,0.02,0.01,5.56,1.59,0.33,7.48,,,,,,,,,,,,,,,0.0,-,-,-,-,-,-,-,-,-,-,-,-,-,-,-
30994,CBS14,28.75,29.0,0.25,21.1,78.9,0.267,,,4.23,54.09,7.87,6.19,0.422,0.34,0.07,0.025,0.03,0.08,0.03,0.02,5.08,1.85,0.31,7.24,,,,,,,,,,,,,,,0.0,-,-,-,-,-,-,-,-,-,-,-,-,-,-,-
30995,CBS14,29.0,29.25,0.25,17.6,82.4,0.214,,,3.81,54.50,7.29,6.21,0.498,0.35,0.07,0.025,0.032,0.08,0.02,0.01,5.26,1.71,0.31,7.28,,,,,,,,,,,,,,,0.0,-,-,-,-,-,-,-,-,-,-,-,-,-,-,-
30996,CBS14,29.25,29.25,0.0,0.0,-,-,,,3.95,51.45,9.56,7.77,0.641,0.35,0.08,0.026,0.034,0.09,0.04,0.02,5.23,2.01,0.33,7.57,,,,,,,,,,,,,,,0.0,-,-,-,-,-,-,-,-,-,-,-,-,-,-,-
30997,CBS14,29.25,29.5,0.25,22.9,77.1,0.297,,,3.4,54.42,6.71,6.26,0.539,0.31,0.07,0.027,0.034,0.07,0.02,0.02,5.95,1.6,0.31,7.86,,,,,,,,,,,,,,,0.0,-,-,-,-,-,-,-,-,-,-,-,-,-,-,-
30998,CBS14,29.5,29.95,0.45,24.7,75.3,0.329,,,3.42,53.85,7.89,6.31,0.502,0.31,0.08,0.027,0.031,0.08,0.04,0.02,5.52,1.69,0.31,7.52,,,,,,,,,,,,,,,0.0,-,-,-,-,-,-,-,-,-,-,-,-,-,-,-
30999,CBS14,29.95,30.25,0.3,21.5,78.5,0.274,,,3.3,55.42,6.79,5.58,0.434,0.31,0.07,0.029,0.031,0.07,0.03,0.02,5.19,1.54,0.31,7.04,,,,,,,,,,,,,,,0.0,-,-,-,-,-,-,-,-,-,-,-,-,-,-,-
31000,CBS14,30.25,30.65,0.4,0.0,-,-,,,1.6,57.34,6.57,4.45,0.347,0.31,0.06,0.03,0.026,0.06,0.03,0.01,4.52,1.2,0.27,5.99,,,,,,,,,,,,,,,0.0,-,-,-,-,-,-,-,-,-,-,-,-,-,-,-
31001,CBS14,30.65,30.95,0.3,20.0,80.0,0.249,,,3.21,55.99,6.92,4.66,0.364,0.26,0.06,0.032,0.028,0.07,0.02,0.02,5.69,1.28,0.27,7.24,,,,,,,,,,,,,,,0.0,-,-,-,-,-,-,-,-,-,-,-,-,-,-,-
31002,CBS14,30.95,31.4,0.45,19.6,80.4,0.244,,,3.46,54.60,7.58,5.49,0.425,0.25,0.06,0.032,0.028,0.07,0.03,0.01,6.07,1.54,0.28,7.89,,,,,,,,,,,,,,,0.0,-,-,-,-,-,-,-,-,-,-,-,-,-,-,-
31003,CBS14,31.4,31.75,0.35,21.9,78.1,0.281,,,3.24,55.74,6.17,4.93,0.407,0.22,0.06,0.033,0.027,0.06,0.02,0.01,6.38,1.33,0.28,7.99,,,,,,,,,,,,,,,0.0,-,-,-,-,-,-,-,-,-,-,-,-,-,-,-
31004,CBS14,31.75,32.05,0.3,20.2,79.8,0.252,,,3.75,54.60,7.04,5.7,0.457,0.24,0.07,0.037,0.029,0.08,0.03,0.02,6.33,1.5,0.26,8.09,,,,,,,,,,,,,,,0.0,-,-,-,-,-,-,-,-,-,-,-,-,-,-,-
31005,CBS14,32.05,32.45,0.4,18.5,81.5,0.227,,,3.37,56.42,5.68,4.57,0.378,0.19,0.06,0.039,0.025,0.07,0.02,0.01,6.56,1.25,0.25,8.06,60.76,2.93,1.89,0.11,0.19,0.02,0.032,0.018,0.01,0.01,0.01,6.85,0.76,0.17,7.78,57.22,5.17,4.07,0.33,0.19,0.05,0.04,0.02,0.06,0.02,0.01,6.61,1.16,0.24,8.01
31006,CBS14,32.45,32.95,0.5,17.3,82.7,0.209,,,3.99,57.69,4.85,3.77,0.289,0.18,0.05,0.041,0.022,0.06,0.02,0.01,6.84,1.09,0.22,8.15,60.57,2.67,1.91,0.1,0.2,0.02,0.033,0.019,0.03,0.0,0.01,7.34,0.79,0.16,8.29,58.19,4.47,3.45,0.26,0.18,0.04,0.04,0.02,0.05,0.02,0.01,6.93,1.04,0.21,8.17
31007,CBS14,32.95,33.3,0.35,17.5,82.5,0.212,,,4.29,56.70,5.34,4.24,0.342,0.23,0.05,0.038,0.024,0.06,0.02,0.02,7.04,1.21,0.25,8.5,58.97,3.82,2.04,0.122,0.16,0.02,0.034,0.021,0.02,0.01,0.0,7.98,0.88,0.17,9.03,57.10,5.07,3.86,0.30,0.22,0.04,0.04,0.02,0.05,0.02,0.02,7.20,1.15,0.24,8.59
31008,CBS14,33.3,33.75,0.45,19.8,80.2,0.247,,,4.16,57.12,4.91,3.71,0.279,0.21,0.05,0.038,0.022,0.06,0.02,0.02,7.46,1.07,0.26,8.79,58.9,4.49,1.7,0.088,0.16,0.02,0.035,0.017,0.03,0.01,0.01,8.2,0.82,0.15,9.16,57.47,4.83,3.31,0.24,0.20,0.04,0.04,0.02,0.05,0.02,0.01,7.61,1.02,0.24,8.86
31009,CBS14,33.75,34.15,0.4,16.7,83.3,0.200,,,5.0,55.15,6.91,4.08,0.323,0.26,0.05,0.036,0.025,0.06,0.02,0.02,7.67,1.15,0.25,9.07,58.22,5.07,1.65,0.086,0.17,0.02,0.03,0.018,0.03,0.01,0.0,8.6,0.83,0.15,9.58,55.66,6.60,3.68,0.28,0.25,0.05,0.04,0.02,0.06,0.02,0.02,7.82,1.10,0.23,9.15
31010,CBS14,34.15,34.75,0.6,16.4,83.6,0.197,,,4.95,56.06,6.22,3.98,0.297,0.26,0.05,0.037,0.021,0.07,0.02,0.03,7.4,1.16,0.27,8.83,58.64,4.43,1.88,0.106,0.25,0.02,0.032,0.019,0.03,0.01,0.01,8.36,0.83,0.15,9.34,56.48,5.93,3.63,0.27,0.26,0.05,0.04,0.02,0.06,0.02,0.02,7.56,1.11,0.25,8.91
31011,CBS14,34.75,35.05,0.3,17.9,82.1,0.218,,,4.46,55.46,6.73,4.48,0.328,0.22,0.05,0.039,0.021,0.06,0.03,0.01,6.98,1.32,0.25,8.55,59.6,4.41,1.84,0.093,0.17,0.02,0.032,0.019,0.03,0.01,0.0,7.45,0.78,0.15,8.38,56.20,6.31,4.01,0.29,0.21,0.04,0.04,0.02,0.05,0.02,0.01,7.06,1.22,0.23,8.52
31012,CBS14,35.05,35.45,0.4,16.4,83.6,0.196,,,4.81,57.37,5.31,3.49,0.241,0.23,0.05,0.042,0.02,0.05,0.03,0.02,7.04,1.06,0.28,8.38,,,,,,,,,,,,,,,0.0,-,-,-,-,-,-,-,-,-,-,-,-,-,-,-
31013,CBS14,35.45,35.95,0.5,15.7,84.3,0.187,,,4.57,54.94,8.22,3.95,0.274,0.31,0.05,0.043,0.02,0.07,0.03,0.02,6.77,1.2,0.26,8.22,58.47,5.1,2.4,0.141,0.2,0.03,0.034,0.021,0.03,0.01,0.01,7.29,0.84,0.18,8.31,55.49,7.73,3.71,0.25,0.29,0.05,0.04,0.02,0.06,0.03,0.02,6.85,1.14,0.24,8.23
31014,CBS14,35.95,36.35,0.4,14.5,85.5,0.169,,,,,,,,,,,,,,,,,,0.0,,,,,,,,,,,,,,,0.0,-,-,-,-,-,-,-,-,-,-,-,-,-,-,-
31015,CBS14,36.35,36.85,0.5,13.9,86.1,0.161,,,,,,,,,,,,,,,,,,0.0,,,,,,,,,,,,,,,0.0,-,-,-,-,-,-,-,-,-,-,-,-,-,-,-
31016,CBS14,36.85,37.35,0.5,17.0,83.0,0.205,,,,,,,,,,,,,,,,,,0.0,,,,,,,,,,,,,,,0.0,-,-,-,-,-,-,-,-,-,-,-,-,-,-,-
31028,CBS15,5.1,5.5,0.4,0.0,-,-,,,,,,,,,,,,,,,,,,0.0,,,,,,,,,,,,,,,0.0,-,-,-,-,-,-,-,-,-,-,-,-,-,-,-
31029,CBS15,5.5,6.0,0.5,0.0,-,-,,,,,,,,,,,,,,,,,,0.0,,,,,,,,,,,,,,,0.0,-,-,-,-,-,-,-,-,-,-,-,-,-,-,-
31030,CBS15,6.0,6.5,0.5,0.0,-,-,,,,,,,,,,,,,,,,,,0.0,,,,,,,,,,,,,,,0.0,-,-,-,-,-,-,-,-,-,-,-,-,-,-,-
31031,CBS15,6.5,6.8,0.3,0.0,-,-,,,,,,,,,,,,,,,,,,0.0,,,,,,,,,,,,,,,0.0,-,-,-,-,-,-,-,-,-,-,-,-,-,-,-
31032,CBS15,6.8,7.45,0.65,0.0,-,-,,,,,,,,,,,,,,,,,,0.0,,,,,,,,,,,,,,,0.0,-,-,-,-,-,-,-,-,-,-,-,-,-,-,-
31033,CBS15,7.45,7.85,0.4,0.0,-,-,,,,,,,,,,,,,,,,,,0.0,,,,,,,,,,,,,,,0.0,-,-,-,-,-,-,-,-,-,-,-,-,-,-,-
31034,CBS15,7.85,8.45,0.6,0.0,-,-,,,,,,,,,,,,,,,,,,0.0,,,,,,,,,,,,,,,0.0,-,-,-,-,-,-,-,-,-,-,-,-,-,-,-
31035,CBS15,8.45,8.85,0.4,0.0,-,-,,,,,,,,,,,,,,,,,,0.0,,,,,,,,,,,,,,,0.0,-,-,-,-,-,-,-,-,-,-,-,-,-,-,-
31036,CBS15,8.85,9.35,0.5,0.0,-,-,,,,,,,,,,,,,,,,,,0.0,,,,,,,,,,,,,,,0.0,-,-,-,-,-,-,-,-,-,-,-,-,-,-,-
31037,CBS15,9.35,9.85,0.5,0.0,-,-,,,,,,,,,,,,,,,,,,0.0,,,,,,,,,,,,,,,0.0,-,-,-,-,-,-,-,-,-,-,-,-,-,-,-
31038,CBS15,9.85,10.35,0.5,0.0,-,-,,,,,,,,,,,,,,,,,,0.0,,,,,,,,,,,,,,,0.0,-,-,-,-,-,-,-,-,-,-,-,-,-,-,-
31039,CBS15,10.35,10.75,0.4,0.0,-,-,,,,,,,,,,,,,,,,,,0.0,,,,,,,,,,,,,,,0.0,-,-,-,-,-,-,-,-,-,-,-,-,-,-,-
31040,CBS15,10.75,11.2,0.45,0.0,-,-,,,,,,,,,,,,,,,,,,0.0,,,,,,,,,,,,,,,0.0,-,-,-,-,-,-,-,-,-,-,-,-,-,-,-
31041,CBS15,11.2,11.6,0.4,0.0,-,-,,,,,,,,,,,,,,,,,,0.0,,,,,,,,,,,,,,,0.0,-,-,-,-,-,-,-,-,-,-,-,-,-,-,-
31042,CBS15,11.6,12.1,0.5,0.0,-,-,,,,,,,,,,,,,,,,,,0.0,,,,,,,,,,,,,,,0.0,-,-,-,-,-,-,-,-,-,-,-,-,-,-,-
31043,CBS15,12.1,12.55,0.45,0.0,-,-,,,,,,,,,,,,,,,,,,0.0,,,,,,,,,,,,,,,0.0,-,-,-,-,-,-,-,-,-,-,-,-,-,-,-
31044,CBS15,12.55,12.95,0.4,0.0,-,-,,,,,,,,,,,,,,,,,,0.0,,,,,,,,,,,,,,,0.0,-,-,-,-,-,-,-,-,-,-,-,-,-,-,-
31045,CBS15,12.95,13.45,0.5,0.0,-,-,,,,,,,,,,,,,,,,,,0.0,,,,,,,,,,,,,,,0.0,-,-,-,-,-,-,-,-,-,-,-,-,-,-,-
31046,CBS15,13.45,13.6,0.15,0.0,-,-,,,,,,,,,,,,,,,,,,0.0,,,,,,,,,,,,,,,0.0,-,-,-,-,-,-,-,-,-,-,-,-,-,-,-
31047,CBS15,13.6,13.9,0.3,0.0,-,-,,,,,,,,,,,,,,,,,,0.0,,,,,,,,,,,,,,,0.0,-,-,-,-,-,-,-,-,-,-,-,-,-,-,-
31048,CBS15,13.9,14.25,0.35,0.0,-,-,,,,,,,,,,,,,,,,,,0.0,,,,,,,,,,,,,,,0.0,-,-,-,-,-,-,-,-,-,-,-,-,-,-,-
31049,CBS15,14.25,14.4,0.15,0.0,-,-,,,,,,,,,,,,,,,,,,0.0,,,,,,,,,,,,,,,0.0,-,-,-,-,-,-,-,-,-,-,-,-,-,-,-
31050,CBS15,14.4,14.6,0.2,0.0,-,-,,,,,,,,,,,,,,,,,,0.0,,,,,,,,,,,,,,,0.0,-,-,-,-,-,-,-,-,-,-,-,-,-,-,-
31051,CBS15,14.6,15.15,0.55,0.0,-,-,,,,,,,,,,,,,,,,,,0.0,,,,,,,,,,,,,,,0.0,-,-,-,-,-,-,-,-,-,-,-,-,-,-,-
31052av,CBS15,15.15,15.45,0.3,0.0,-,-,,,,,,,,,,,,,,,,,,0.0,,,,,,,,,,,,,,,0.0,-,-,-,-,-,-,-,-,-,-,-,-,-,-,-
31053,CBS15,15.45,16.0,0.55,0.0,-,-,,,,,,,,,,,,,,,,,,0.0,,,,,,,,,,,,,,,0.0,-,-,-,-,-,-,-,-,-,-,-,-,-,-,-
31054,CBS15,16.0,16.45,0.45,0.0,-,-,,,,,,,,,,,,,,,,,,0.0,,,,,,,,,,,,,,,0.0,-,-,-,-,-,-,-,-,-,-,-,-,-,-,-
31055,CBS15,16.45,16.8,0.35,0.0,-,-,,,,,,,,,,,,,,,,,,0.0,,,,,,,,,,,,,,,0.0,-,-,-,-,-,-,-,-,-,-,-,-,-,-,-
31056,CBS15,16.8,17.3,0.5,0.0,-,-,,,,,,,,,,,,,,,,,,0.0,,,,,,,,,,,,,,,0.0,-,-,-,-,-,-,-,-,-,-,-,-,-,-,-
31057,CBS15,17.3,17.7,0.4,0.0,-,-,,,,,,,,,,,,,,,,,,0.0,,,,,,,,,,,,,,,0.0,-,-,-,-,-,-,-,-,-,-,-,-,-,-,-
31058,CBS15,17.7,18.25,0.55,0.0,-,-,,,,,,,,,,,,,,,,,,0.0,,,,,,,,,,,,,,,0.0,-,-,-,-,-,-,-,-,-,-,-,-,-,-,-
31059,CBS15,18.25,18.8,0.55,0.0,-,-,,,,,,,,,,,,,,,,,,0.0,,,,,,,,,,,,,,,0.0,-,-,-,-,-,-,-,-,-,-,-,-,-,-,-
31060,CBS15,18.8,19.2,0.4,0.0,-,-,,,,,,,,,,,,,,,,,,0.0,,,,,,,,,,,,,,,0.0,-,-,-,-,-,-,-,-,-,-,-,-,-,-,-
31061,CBS15,19.2,19.7,0.5,0.0,-,-,,,,,,,,,,,,,,,,,,0.0,,,,,,,,,,,,,,,0.0,-,-,-,-,-,-,-,-,-,-,-,-,-,-,-
31062,CBS15,19.7,20.2,0.5,0.0,-,-,,,,,,,,,,,,,,,,,,0.0,,,,,,,,,,,,,,,0.0,-,-,-,-,-,-,-,-,-,-,-,-,-,-,-
31063av,CBS15,20.2,20.5,0.3,0.0,-,-,,,,,,,,,,,,,,,,,,0.0,,,,,,,,,,,,,,,0.0,-,-,-,-,-,-,-,-,-,-,-,-,-,-,-
31064,CBS15,20.5,21.1,0.6,0.0,-,-,,,,,,,,,,,,,,,,,,0.0,,,,,,,,,,,,,,,0.0,-,-,-,-,-,-,-,-,-,-,-,-,-,-,-
31065,CBS15,21.1,21.5,0.4,0.0,-,-,,,,,,,,,,,,,,,,,,0.0,,,,,,,,,,,,,,,0.0,-,-,-,-,-,-,-,-,-,-,-,-,-,-,-
31066,CBS15,21.5,21.95,0.45,0.0,-,-,,,,,,,,,,,,,,,,,,0.0,,,,,,,,,,,,,,,0.0,-,-,-,-,-,-,-,-,-,-,-,-,-,-,-
31111,CBS16,21.2,21.7,0.5,0.0,-,-,,,,,,,,,,,,,,,,,,0.0,,,,,,,,,,,,,,,0.0,-,-,-,-,-,-,-,-,-,-,-,-,-,-,-
31112,CBS16,21.7,22.1,0.4,0.0,-,-,,,,,,,,,,,,,,,,,,0.0,,,,,,,,,,,,,,,0.0,-,-,-,-,-,-,-,-,-,-,-,-,-,-,-
31113,CBS16,22.1,22.55,0.45,0.0,-,-,,,,,,,,,,,,,,,,,,0.0,,,,,,,,,,,,,,,0.0,-,-,-,-,-,-,-,-,-,-,-,-,-,-,-
31114,CBS16,22.55,23.2,0.65,0.0,-,-,,,,,,,,,,,,,,,,,,0.0,,,,,,,,,,,,,,,0.0,-,-,-,-,-,-,-,-,-,-,-,-,-,-,-
31115,CBS16,23.2,23.85,0.65,0.0,-,-,,,,,,,,,,,,,,,,,,0.0,,,,,,,,,,,,,,,0.0,-,-,-,-,-,-,-,-,-,-,-,-,-,-,-
31116,CBS16,23.85,24.35,0.5,0.0,-,-,,,,,,,,,,,,,,,,,,0.0,,,,,,,,,,,,,,,0.0,-,-,-,-,-,-,-,-,-,-,-,-,-,-,-
31117,CBS16,24.35,24.9,0.55,0.0,-,-,,,,,,,,,,,,,,,,,,0.0,,,,,,,,,,,,,,,0.0,-,-,-,-,-,-,-,-,-,-,-,-,-,-,-
31118,CBS16,24.9,25.3,0.4,0.0,-,-,,,,,,,,,,,,,,,,,,0.0,,,,,,,,,,,,,,,0.0,-,-,-,-,-,-,-,-,-,-,-,-,-,-,-
31119,CBS16,25.3,25.5,0.2,0.0,-,-,,,,,,,,,,,,,,,,,,0.0,,,,,,,,,,,,,,,0.0,-,-,-,-,-,-,-,-,-,-,-,-,-,-,-
31120av,CBS16,25.5,25.8,0.3,0.0,-,-,,,,,,,,,,,,,,,,,,0.0,,,,,,,,,,,,,,,0.0,-,-,-,-,-,-,-,-,-,-,-,-,-,-,-
31121,CBS16,25.8,26.3,0.5,0.0,-,-,,,,,,,,,,,,,,,,,,0.0,,,,,,,,,,,,,,,0.0,-,-,-,-,-,-,-,-,-,-,-,-,-,-,-
31122,CBS16,26.3,26.3,0.0,0.0,-,-,,,,,,,,,,,,,,,,,,0.0,,,,,,,,,,,,,,,0.0,-,-,-,-,-,-,-,-,-,-,-,-,-,-,-
31123,CBS16,26.3,27.0,0.7,0.0,-,-,,,,,,,,,,,,,,,,,,0.0,,,,,,,,,,,,,,,0.0,-,-,-,-,-,-,-,-,-,-,-,-,-,-,-
31124,CBS16,27.0,27.4,0.4,0.0,-,-,,,,,,,,,,,,,,,,,,0.0,,,,,,,,,,,,,,,0.0,-,-,-,-,-,-,-,-,-,-,-,-,-,-,-
31125,CBS16,27.4,27.75,0.35,0.0,-,-,,,,,,,,,,,,,,,,,,0.0,,,,,,,,,,,,,,,0.0,-,-,-,-,-,-,-,-,-,-,-,-,-,-,-
31126,CBS16,27.75,28.15,0.4,0.0,-,-,,,,,,,,,,,,,,,,,,0.0,,,,,,,,,,,,,,,0.0,-,-,-,-,-,-,-,-,-,-,-,-,-,-,-
31127,CBS16,28.15,28.45,0.3,0.0,-,-,,,,,,,,,,,,,,,,,,0.0,,,,,,,,,,,,,,,0.0,-,-,-,-,-,-,-,-,-,-,-,-,-,-,-
31128,CBS16,28.45,28.85,0.4,0.0,-,-,,,,,,,,,,,,,,,,,,0.0,,,,,,,,,,,,,,,0.0,-,-,-,-,-,-,-,-,-,-,-,-,-,-,-
31129,CBS16,28.85,28.95,0.1,0.0,-,-,,,,,,,,,,,,,,,,,,0.0,,,,,,,,,,,,,,,0.0,-,-,-,-,-,-,-,-,-,-,-,-,-,-,-
31130,CBS16,28.95,29.15,0.2,0.0,-,-,,,,,,,,,,,,,,,,,,0.0,,,,,,,,,,,,,,,0.0,-,-,-,-,-,-,-,-,-,-,-,-,-,-,-
31131,CBS16,29.15,29.5,0.35,0.0,-,-,,,,,,,,,,,,,,,,,,0.0,,,,,,,,,,,,,,,0.0,-,-,-,-,-,-,-,-,-,-,-,-,-,-,-
31132,CBS16,29.5,29.9,0.4,0.0,-,-,,,,,,,,,,,,,,,,,,0.0,,,,,,,,,,,,,,,0.0,-,-,-,-,-,-,-,-,-,-,-,-,-,-,-
31133av,CBS16,29.9,30.5,0.6,0.0,-,-,,,,,,,,,,,,,,,,,,0.0,,,,,,,,,,,,,,,0.0,-,-,-,-,-,-,-,-,-,-,-,-,-,-,-
31134,CBS16,30.5,30.75,0.25,0.0,-,-,,,,,,,,,,,,,,,,,,0.0,,,,,,,,,,,,,,,0.0,-,-,-,-,-,-,-,-,-,-,-,-,-,-,-
31135,CBS16,30.75,31.15,0.4,0.0,-,-,,,,,,,,,,,,,,,,,,0.0,,,,,,,,,,,,,,,0.0,-,-,-,-,-,-,-,-,-,-,-,-,-,-,-
31136,CBS16,31.15,31.6,0.45,0.0,-,-,,,,,,,,,,,,,,,,,,0.0,,,,,,,,,,,,,,,0.0,-,-,-,-,-,-,-,-,-,-,-,-,-,-,-
31137,CBS16,31.6,31.9,0.3,0.0,-,-,,,,,,,,,,,,,,,,,,0.0,,,,,,,,,,,,,,,0.0,-,-,-,-,-,-,-,-,-,-,-,-,-,-,-
31138,CBS16,31.9,32.25,0.35,0.0,-,-,,,,,,,,,,,,,,,,,,0.0,,,,,,,,,,,,,,,0.0,-,-,-,-,-,-,-,-,-,-,-,-,-,-,-
31139,CBS16,32.25,32.7,0.45,0.0,-,-,,,,,,,,,,,,,,,,,,0.0,,,,,,,,,,,,,,,0.0,-,-,-,-,-,-,-,-,-,-,-,-,-,-,-
31140,CBS16,32.7,33.1,0.4,0.0,-,-,,,,,,,,,,,,,,,,,,0.0,,,,,,,,,,,,,,,0.0,-,-,-,-,-,-,-,-,-,-,-,-,-,-,-
31141,CBS16,33.1,33.65,0.55,0.0,-,-,,,,,,,,,,,,,,,,,,0.0,,,,,,,,,,,,,,,0.0,-,-,-,-,-,-,-,-,-,-,-,-,-,-,-
31142,CBS16,33.65,34.0,0.35,0.0,-,-,,,,,,,,,,,,,,,,,,0.0,,,,,,,,,,,,,,,0.0,-,-,-,-,-,-,-,-,-,-,-,-,-,-,-
31143,CBS16,34.0,34.27,0.27,0.0,-,-,,,,,,,,,,,,,,,,,,0.0,,,,,,,,,,,,,,,0.0,-,-,-,-,-,-,-,-,-,-,-,-,-,-,-
31144,CBS16,34.27,34.8,0.53,0.0,-,-,,,,,,,,,,,,,,,,,,0.0,,,,,,,,,,,,,,,0.0,-,-,-,-,-,-,-,-,-,-,-,-,-,-,-
31145,CBS16,34.8,35.05,0.25,0.0,-,-,,,,,,,,,,,,,,,,,,0.0,,,,,,,,,,,,,,,0.0,-,-,-,-,-,-,-,-,-,-,-,-,-,-,-
31146,CBS16,35.05,35.65,0.6,0.0,-,-,,,,,,,,,,,,,,,,,,0.0,,,,,,,,,,,,,,,0.0,-,-,-,-,-,-,-,-,-,-,-,-,-,-,-
31147,CBS16,35.65,35.8,0.15,0.0,-,-,,,,,,,,,,,,,,,,,,0.0,,,,,,,,,,,,,,,0.0,-,-,-,-,-,-,-,-,-,-,-,-,-,-,-
31148,CBS16,35.8,36.2,0.4,0.0,-,-,,,,,,,,,,,,,,,,,,0.0,,,,,,,,,,,,,,,0.0,-,-,-,-,-,-,-,-,-,-,-,-,-,-,-
31149,CBS16,36.2,36.65,0.45,0.0,-,-,,,,,,,,,,,,,,,,,,0.0,,,,,,,,,,,,,,,0.0,-,-,-,-,-,-,-,-,-,-,-,-,-,-,-
31150,CBS16,36.65,37.0,0.35,0.0,-,-,,,,,,,,,,,,,,,,,,0.0,,,,,,,,,,,,,,,0.0,-,-,-,-,-,-,-,-,-,-,-,-,-,-,-
31291,CBS18,,,0.0,0.0,-,-,,,,,,,,,,,,,,,,,,0.0,,,,,,,,,,,,,,,0.0,-,-,-,-,-,-,-,-,-,-,-,-,-,-,-
31292,CBS18,,,0.0,0.0,-,-,,,,,,,,,,,,,,,,,,0.0,,,,,,,,,,,,,,,0.0,-,-,-,-,-,-,-,-,-,-,-,-,-,-,-
31293,CBS18,,,0.0,0.0,-,-,,,,,,,,,,,,,,,,,,0.0,,,,,,,,,,,,,,,0.0,-,-,-,-,-,-,-,-,-,-,-,-,-,-,-
31294,CBS18,,,0.0,0.0,-,-,,,,,,,,,,,,,,,,,,0.0,,,,,,,,,,,,,,,0.0,-,-,-,-,-,-,-,-,-,-,-,-,-,-,-
31295,CBS18,,,0.0,0.0,-,-,,,,,,,,,,,,,,,,,,0.0,,,,,,,,,,,,,,,0.0,-,-,-,-,-,-,-,-,-,-,-,-,-,-,-
31296,CBS18,,,0.0,19.7,80.3,0.245,,,2.17,31.87,11.84,9.93,0.316,18.6,0.12,0.029,0.027,0.13,0.88,0.32,4.13,3.95,2.38,10.46,,,,,,,,,,,,,,,0.0,-,-,-,-,-,-,-,-,-,-,-,-,-,-,-
31297,CBS18,36.2,36.5,0.3,19.2,80.8,0.238,,,1.74,38.82,10.75,8.77,0.327,13.1,0.1,0.028,0.021,0.11,0.67,0.22,3.75,3.3,1.73,8.78,,,,,,,,,,,,,,,0.0,-,-,-,-,-,-,-,-,-,-,-,-,-,-,-
31298,CBS18,36.5,36.6,0.1,22.4,77.6,0.289,,,1.51,48.82,8.99,6.21,0.295,6.35,0.11,0.041,0.021,0.09,0.41,0.11,4.0,1.89,0.94,6.83,,,,,,,,,,,,,,,0.0,-,-,-,-,-,-,-,-,-,-,-,-,-,-,-
31299,CBS18,36.6,37.0,0.4,23.9,76.1,0.315,,,1.62,49.56,9.26,6.16,0.311,5.09,0.11,0.035,0.025,0.1,0.31,0.11,3.97,1.99,0.8,6.76,,,,,,,,,,,,,,,0.0,-,-,-,-,-,-,-,-,-,-,-,-,-,-,-
31298/300/1,CBS18,37.0,37.1,0.1,19.0,81.0,0.235,,,,,,,,,,,,,,,,,,0.0,,,,,,,,,,,,,,,0.0,-,-,-,-,-,-,-,-,-,-,-,-,-,-,-
31302,CBS18,37.4,37.7,0.3,18.0,82.0,0.220,,,1.44,51.14,6.28,4.85,0.186,7.75,0.09,0.052,0.017,0.08,0.56,0.12,3.19,1.52,1.19,5.9,,,,,,,,,,,,,,,0.0,-,-,-,-,-,-,-,-,-,-,-,-,-,-,-
31303,CBS18,37.7,38.1,0.4,18.4,81.6,0.226,,,2.52,48.94,6.49,5.1,0.188,9.14,0.08,0.061,0.018,0.07,0.7,0.14,3.66,1.72,1.44,6.82,,,,,,,,,,,,,,,0.0,-,-,-,-,-,-,-,-,-,-,-,-,-,-,-
31304,CBS18,38.1,38.5,0.4,18.8,81.2,0.232,,,3.37,48.41,6.13,5.14,0.181,8.89,0.08,0.056,0.019,0.09,0.66,0.15,5.3,1.68,1.31,8.29,,,,,,,,,,,,,,,0.0,-,-,-,-,-,-,-,-,-,-,-,-,-,-,-
